Repository: stlusor/XRDNet4Cem

# XRDNet4Cem: Physics-informed deep learning for automated phase identification of cementitious materials

## 🎯 Overview

**XRDNet4Cem** is an advanced deep learning framework designed for automated, high-throughput phase identification in cementitious materials from X-ray diffraction (XRD) patterns. By integrating physical crystallographic principles with state-of-the-art neural networks, this tool revolutionizes traditional search-match workflows, providing rapid and reliable phase analysis for both research and industrial applications.

## ✨ Key Features

### 🚀 **One-Click Execution**
- **XRDNet4Cem.bat** for Windows users - download, extract, and run
- No Python installation or coding knowledge required
- Automatic dependency management

### 🧠 **Intelligent Architecture**
- **Physics-informed neural networks** that understand crystallographic rules
- **Continuous Wavelet Transform (CWT)** processing for superior peak resolution
- **Multi-scale feature fusion** for handling variable crystallinity
- **Attention mechanisms** focusing on diagnostic diffraction features

### 📊 **Superior Performance**
- **>95% accuracy** for major cement phases
- **<2 seconds** per sample analysis
- **±2 wt.% precision** for quantitative estimates
- **130 supported phases** covering OPC, CSA, CAC systems

### 🛠️ **User-Friendly Interface**
- **Graphical User Interface (GUI)** for intuitive operation
- **Batch processing** for high-throughput analysis
- **Multiple export formats** (CSV, Excel)
- **Interactive visualization** tools

## 🚀 Quick Start

### For Windows Users
1. **Download** the latest release from [Releases page](https://github.com/stlusor/XRDNet4Cem/releases)
2. **Extract** `XRDNet4Cem_v1.0.zip` to any folder
3. **Double-click** `XRDNet4Cem.bat`
4. **Start analyzing** your XRD data!

## Instructions
**Step 1: Data preprocessing module**
**    Import your XRD data file (.txt, .csv, .xye). The raw diffraction pattern will be displayed. Click the processing buttons in sequence: Resample to standardize the angle range, Subtract Background to remove noise, and Normalize the intensity. Finally, save the processed data or send it to the AI module.**
**Step 2: AI analysis module**
**    Configure the settings: select your computing device (GPU/CPU) and load the AI model file (.pth). Add the preprocessed data to the queue and click Start Analysis. The software will intelligently identify the phases and display the fitting results, stacked phase contributions, a quantitative bar chart, and a detailed results table.**
**Step 3: GSAS-II refinement module**
**    Set the path to your local GSAS-II installation. Load the XRD data file and the corresponding CIF files. Select the phases identified by the AI module to include in the refinement. Click Start Refinement. The module will run the Rietveld refinement and display the fitted pattern, quantitative phase results, and a statistical table with refined structural parameters.**

## 📁 Project Structure

```
XRDNet4Cem/
├── XRDNet4Gem.bat                    # Main launcher - CLICK THIS!
├── python.exe                        # Embedded Python 3.13
├── Software_Rievied.py              # Main application script
├── Model.py                         # Deep learning model
├── Model/                           # Pre-trained neural networks
├── CIF/                             # Phase library (.cif files)
├── Phase_names.csv                  # Phase database
├── INST_XRY.PRM                     # Instrument parameters
├── ExperimentRawData/               # Sample XRD data
├── GSAS-II/                         # Rietveld refinement interface
├── GSAS_Output/                     # Analysis results
└── CementXRD/                       # Additional resources
```

## 🔬 Applications

### 🏭 **Industrial Use Cases**
- **Quality control** in cement manufacturing
- **Raw material characterization**
- **Production troubleshooting**
- **R&D formulation screening**

### 🔬 **Research Applications**
- **Hydration kinetics** monitoring
- **Carbonation studies** and durability assessment
- **Sustainable material** development
- **Phase evolution** tracking
- **Comparative studies** of different binders

### Core Cement Phases (130 Total)
- **Calcium Silicates**: C3S (alite polymorphs), C2S (belite variants)
- **Calcium Aluminates**: C3A, CA, C12A7
- **Ferrites**: C4AF, C2F, C6AF2
- **Hydration Products**: AFt, AFm, Friedel's salt, Portlandite
- **Sulfates & Carbonates**: Gypsum, anhydrite, calcite, vaterite
- **Supplementary Materials**: Fly ash phases, slag minerals

### 📥 **We Need Your Data!**
Help us build the world's most comprehensive cement XRD database by contributing:

#### **Share Labeled XRD Data**
- Cement pastes at different hydration ages
- Clinker samples with known compositions
- Hydration products with quantitative analysis
- Experimental XRD patterns with metadata

File: CementCIF/AFm_Cl_F.cif
data_Ca10_(_Si_O4_)3_(_S_O4_)3_Cl0.4_F1.6_-_00-064-0648
#Copyright 2025 International Centre for Diffraction Data. All rights reserved.
#Structure information derived from single crystal data.

_audit_creation_date                  2025-05-02
_audit_creation_method                'Generated by PDF-4+ 2020 4.20.0.1'

_chemical_name_systematic             'Calcium Silicate Sulfate Chloride Fluoride'
_chemical_formula_moiety              'Ca10 ( Si O4 )3 ( S O4 )3 Cl0.4 F1.6'
_chemical_formula_sum                 'Ca10 Cl0.4 F1.6 O24 S3 Si3'
_chemical_formula_weight              1009.80

_cell_length_a                        9.5064(2)
_cell_length_b                        9.5064(2)
_cell_length_c                        6.9263(1)
_cell_angle_alpha                     90.0
_cell_angle_beta                      90.0
_cell_angle_gamma                     120.0
_cell_volume                          539.41
_cell_formula_units_Z                 1.00
_symmetry_cell_setting                hexagonal
_symmetry_space_group_name_H-M        P63/m
_symmetry_Int_Tables_number           176

loop_
_symmetry_equiv_pos_site_id
_symmetry_equiv_pos_as_xyz
1 x,y,z
2 -x,-y,-z
3 -y,x-y,z
4 y,-x+y,-z
5 -x+y,-x,z
6 x-y,x,-z
7 -x,-y,z+1/2
8 x,y,-z+1/2
9 y,-x+y,z+1/2
10 -y,x-y,-z+1/2
11 x-y,x,z+1/2
12 -x+y,-x,-z+1/2

loop_
_atom_site_label
_atom_site_type_symbol
_atom_site_fract_x
_atom_site_fract_y
_atom_site_fract_z
_atom_site_U_iso_or_equiv
_atom_site_symmetry_multiplicity
_atom_site_Wyckoff_symbol
_atom_site_occupancy
Ca1 Ca 0.3333 0.6667 0.0028 1.52 . . 1.0
Ca2 Ca 0.242 -0.0094 0.25 1.52 . . 1.0
S3 S 0.3996 0.3706 0.25 1.52 . . 0.5
Si4 Si 0.3996 0.3706 0.25 1.52 . . 0.5
O5 O 0.3302 0.487 0.25 1.52 . . 1.0
O6 O 0.58724 0.466 0.25 1.52 . . 1.0
O7 O 0.3426 0.2587 0.0712 1.52 . . 1.0
Cl8 Cl 0.0 0.0 0.336 1.52 . . 0.1
F9 F 0.0 0.0 0.25 1.52 . . 0.8

File: CementCIF/C4AF_colville.cif
data_global
_chemical_name_mineral 'C4AF (Colville)'
_symmetry_space_group_name_H-M ima2
_cell_length_a 5.58400011062622
_cell_length_b 14.6000003814697
_cell_length_c 5.37400007247925
_cell_angle_alpha 90     
_cell_angle_beta 90     
_cell_angle_gamma 90     
_cell_volume 438.122899636052
loop_
_atom_site_label
_atom_site_type_symbol
_atom_site_Wyckoff_symbol
_atom_site_fract_x
_atom_site_fract_y
_atom_site_fract_z
_atom_site_occupancy
_atom_site_B_iso_or_equiv
s1 CA2+ a 0.0273 0.1087 0.492 1 1
s2 FE3+ a 0 0 0 0.76 1
s3 AL3+ a 0 0 0 0.24 1
s4 FE3+ a 0.9283 0.25 0.9533 0.24 1
s5 AL3+ a 0.9283 0.25 0.9533 0.76 1
s6 O2- a 0.2523 0.9861 0.2491 1 1
s7 O2- a 0.068 0.1439 0.0246 1 1
s8 O2- a 0.8607 0.25 0.6193 1 1

File: CementCIF/CaO.cif
data_global
_chemical_name_mineral 'Lime'
_symmetry_space_group_name_H-M fm3m
_cell_length_a 4.80499982833862
_cell_length_b 4.80499982833862
_cell_length_c 4.80499982833862
_cell_angle_alpha 90     
_cell_angle_beta 90     
_cell_angle_gamma 90     
_cell_volume 110.937948235034
loop_
_atom_site_label
_atom_site_type_symbol
_atom_site_Wyckoff_symbol
_atom_site_fract_x
_atom_site_fract_y
_atom_site_fract_z
_atom_site_occupancy
_atom_site_B_iso_or_equiv
s1 CA2+ a 0 0 0 1 0.5
s2 O2- b 0.5 0.5 0.5 1 2.3

File: CementCIF/Mullite21.cif
data_global
_chemical_name_mineral 'Mullite 2:1'
_symmetry_space_group_name_H-M pbam
_cell_length_a 7.57840013504028
_cell_length_b 7.68160009384155
_cell_length_c 2.8863000869751
_cell_angle_alpha 90     
_cell_angle_beta 90     
_cell_angle_gamma 90     
_cell_volume 168.02376363294
loop_
_atom_site_label
_atom_site_type_symbol
_atom_site_Wyckoff_symbol
_atom_site_fract_x
_atom_site_fract_y
_atom_site_fract_z
_atom_site_occupancy
_atom_site_B_iso_or_equiv
s1 AL3+ a 0 0 0 1 0.63
s2 AL3+ h 0.149 0.3403 0.5 0.56 0.68
s3 SI4+ h 0.149 0.3403 0.5 0.25 0.68
s4 AL3+ h 0.2625 0.2053 0.5 0.13 0.63
s5 SI4+ h 0.2625 0.2053 0.5 0.06 0.63
s6 O2- h 0.359 0.4218 0.5 1 1.06
s7 O2- h 0.4498 0.0505 0.5 0.19 0.93
s8 O2- d 0 0.5 0.5 0.39 1.56
s9 O2- g 0.1273 0.2186 0 1 1.1
