Repository: stlusor/XRDNet4Cem

# XRDNet4Cem: Physics-informed deep learning for automated phase identification of cementitious materials

## 🎯 Overview

**XRDNet4Cem** is an advanced deep learning framework designed for automated, high-throughput phase identification in cementitious materials from X-ray diffraction (XRD) patterns. By integrating physical crystallographic principles with state-of-the-art neural networks, this tool revolutionizes traditional search-match workflows, providing rapid and reliable phase analysis for both research and industrial applications.

## ✨ Key Features

### 🚀 **One-Click Execution**
- **XRDNet4Cem.bat** for Windows users - download, extract, and run
- No Python installation or coding knowledge required
- Automatic dependency management

### 🧠 **Intelligent Architecture**
- **Physics-informed neural networks** that understand crystallographic rules
- **Continuous Wavelet Transform (CWT)** processing for superior peak resolution
- **Multi-scale feature fusion** for handling variable crystallinity
- **Attention mechanisms** focusing on diagnostic diffraction features

### 📊 **Superior Performance**
- **>95% accuracy** for major cement phases
- **<2 seconds** per sample analysis
- **±2 wt.% precision** for quantitative estimates
- **130 supported phases** covering OPC, CSA, CAC systems

### 🛠️ **User-Friendly Interface**
- **Graphical User Interface (GUI)** for intuitive operation
- **Batch processing** for high-throughput analysis
- **Multiple export formats** (CSV, Excel)
- **Interactive visualization** tools

## 🚀 Quick Start

### For Windows Users
1. **Download** the latest release from [Releases page](https://github.com/stlusor/XRDNet4Cem/releases)
2. **Extract** `XRDNet4Cem_v1.0.zip` to any folder
3. **Double-click** `XRDNet4Cem.bat`
4. **Start analyzing** your XRD data!

## Instructions
**Step 1: Data preprocessing module**
**    Import your XRD data file (.txt, .csv, .xye). The raw diffraction pattern will be displayed. Click the processing buttons in sequence: Resample to standardize the angle range, Subtract Background to remove noise, and Normalize the intensity. Finally, save the processed data or send it to the AI module.**
**Step 2: AI analysis module**
**    Configure the settings: select your computing device (GPU/CPU) and load the AI model file (.pth). Add the preprocessed data to the queue and click Start Analysis. The software will intelligently identify the phases and display the fitting results, stacked phase contributions, a quantitative bar chart, and a detailed results table.**
**Step 3: GSAS-II refinement module**
**    Set the path to your local GSAS-II installation. Load the XRD data file and the corresponding CIF files. Select the phases identified by the AI module to include in the refinement. Click Start Refinement. The module will run the Rietveld refinement and display the fitted pattern, quantitative phase results, and a statistical table with refined structural parameters.**

## 📁 Project Structure

```
XRDNet4Cem/
├── XRDNet4Gem.bat                    # Main launcher - CLICK THIS!
├── python.exe                        # Embedded Python 3.13
├── Software_Rievied.py              # Main application script
├── Model.py                         # Deep learning model
├── Model/                           # Pre-trained neural networks
├── CIF/                             # Phase library (.cif files)
├── Phase_names.csv                  # Phase database
├── INST_XRY.PRM                     # Instrument parameters
├── ExperimentRawData/               # Sample XRD data
├── GSAS-II/                         # Rietveld refinement interface
├── GSAS_Output/                     # Analysis results
└── CementXRD/                       # Additional resources
```

## 🔬 Applications

### 🏭 **Industrial Use Cases**
- **Quality control** in cement manufacturing
- **Raw material characterization**
- **Production troubleshooting**
- **R&D formulation screening**

### 🔬 **Research Applications**
- **Hydration kinetics** monitoring
- **Carbonation studies** and durability assessment
- **Sustainable material** development
- **Phase evolution** tracking
- **Comparative studies** of different binders

### Core Cement Phases (130 Total)
- **Calcium Silicates**: C3S (alite polymorphs), C2S (belite variants)
- **Calcium Aluminates**: C3A, CA, C12A7
- **Ferrites**: C4AF, C2F, C6AF2
- **Hydration Products**: AFt, AFm, Friedel's salt, Portlandite
- **Sulfates & Carbonates**: Gypsum, anhydrite, calcite, vaterite
- **Supplementary Materials**: Fly ash phases, slag minerals

### 📥 **We Need Your Data!**
Help us build the world's most comprehensive cement XRD database by contributing:

#### **Share Labeled XRD Data**
- Cement pastes at different hydration ages
- Clinker samples with known compositions
- Hydration products with quantitative analysis
- Experimental XRD patterns with metadata

File: CementCIF/AFm_Cl.cif
data_Ca10_(_Si_O4_)3_(_S_O4_)3_F2_-_00-045-0009
#Copyright 2025 International Centre for Diffraction Data. All rights reserved.

_audit_creation_date                  2025-05-02
_audit_creation_method                'Generated by PDF-4+ 2020 4.20.0.1'

_chemical_name_systematic             'Calcium Fluoride Silicate Sulfate'
_chemical_formula_moiety              'Ca10 ( Si O4 )3 ( S O4 )3 F2'
_chemical_formula_sum                 'Ca10 F2 O24 S3 Si3'
_chemical_formula_weight              1003.22

_cell_length_a                        9.44174(9)
_cell_length_b                        9.44174(9)
_cell_length_c                        6.93964(8)
_cell_angle_alpha                     90
_cell_angle_beta                      90
_cell_angle_gamma                     120
_cell_volume                          535.73
_cell_formula_units_Z                 1.00
_symmetry_cell_setting                hexagonal
_symmetry_space_group_name_H-M        P63/m
_symmetry_Int_Tables_number           176

loop_
_symmetry_equiv_pos_site_id
_symmetry_equiv_pos_as_xyz
1 x,y,z
2 -x,-y,-z
3 -y,x-y,z
4 y,-x+y,-z
5 -x+y,-x,z
6 x-y,x,-z
7 -x,-y,z+1/2
8 x,y,-z+1/2
9 y,-x+y,z+1/2
10 -y,x-y,-z+1/2
11 x-y,x,z+1/2
12 -x+y,-x,-z+1/2

loop_
_atom_site_label
_atom_site_type_symbol
_atom_site_fract_x
_atom_site_fract_y
_atom_site_fract_z
_atom_site_U_iso_or_equiv
_atom_site_symmetry_multiplicity
_atom_site_Wyckoff_symbol
_atom_site_occupancy
O1 O 0.3234 0.4846 0.25 0.014 6 h 1.0
O2 O 0.5865 0.4683 0.25 0.018 6 h 1.0
O3 O 0.3385 0.2568 0.0709 0.022 12 i 1.0
S4 S 0.3961 0.3684 0.25 0.012 6 h 0.5
Si5 Si 0.3961 0.3684 0.25 0.012 6 h 0.5
Ca6 Ca 0.33333 0.66666 0.0016 0.031 4 f 1.0
Ca7 Ca 0.2399 0.992 0.25 0.022 6 h 1.0
F8 F 0.0 0.0 0.25 0.026 2 a 1.0

File: CementCIF/AFm_FPCl.cif
data_Ca10_(_(_Si_O4_)2.54_(_S_O4_)2.18_(_P_O4_)1.28_)_(_(_O_H_)1.64_F0.21_Cl0.15_)_-_01-075-8298
#Copyright 2025 International Centre for Diffraction Data. All rights reserved.

_audit_creation_date                  2025-05-02
_audit_creation_method                'Generated by PDF-4+ 2020 4.20.0.1'

_chemical_name_systematic             'Calcium Chloride Fluoride Phosphate Silicate Sulfate Hydroxide'
_chemical_name_common                 'calcium silicate sulfate(VI) phosphate(V) hydroxide fluoride chloride'
_chemical_formula_moiety              'Ca10 ( ( Si O4 )2.54 ( S O4 )2.18 ( P O4 )1.28 ) ( ( O H )1.64 F0.21 Cl0.15 )'
_chemical_formula_sum                 'Ca10 Cl0.15 F0.21 H1.64 O25.64 P1.28 S2.18 Si2.54'
_chemical_formula_weight              1002.84

_cell_length_a                        9.496(2)
_cell_length_b                        9.496(2)
_cell_length_c                        6.920(2)
_cell_angle_alpha                     90
_cell_angle_beta                      90
_cell_angle_gamma                     120
_cell_volume                          540.40
_cell_formula_units_Z                 1.00
_symmetry_cell_setting                hexagonal
_symmetry_space_group_name_H-M        P63/m
_symmetry_Int_Tables_number           176

loop_
_symmetry_equiv_pos_site_id
_symmetry_equiv_pos_as_xyz
1 x,y,z
2 -x,-y,-z
3 -y,x-y,z
4 y,-x+y,-z
5 -x+y,-x,z
6 x-y,x,-z
7 -x,-y,z+1/2
8 x,y,-z+1/2
9 y,-x+y,z+1/2
10 -y,x-y,-z+1/2
11 x-y,x,z+1/2
12 -x+y,-x,-z+1/2

loop_
_atom_site_label
_atom_site_type_symbol
_atom_site_fract_x
_atom_site_fract_y
_atom_site_fract_z
_atom_site_U_iso_or_equiv
_atom_site_symmetry_multiplicity
_atom_site_Wyckoff_symbol
_atom_site_occupancy
Si1 Si 0.39939 0.37013 0.25 0.013 6 h 0.423
S2 S 0.39939 0.37013 0.25 0.013 6 h 0.363
P3 P 0.39939 0.37013 0.25 0.013 6 h 0.213
Ca4 Ca 0.3333 0.6667 0.00183 0.02887 4 f 1.0
Ca5 Ca 0.24567 -0.0067 0.25 0.0244 6 h 1.0
O6 O 0.3276 0.4848 0.25 0.0248 6 h 1.0
O7 O 0.5879 0.4659 0.25 0.0263 6 h 1.0
O8 O 0.346 0.2592 0.0696 0.0328 12 i 1.0
O9 O 0.0 0.0 0.1975 0.0347 4 e 0.41
F10 F 0.0 0.0 0.1975 0.0347 4 e 0.053
Cl11 Cl 0.0 0.0 0.1975 0.0347 4 e 0.037

loop_
_atom_site_aniso_label
_atom_site_aniso_U_11
_atom_site_aniso_U_12
_atom_site_aniso_U_13
_atom_site_aniso_U_22
_atom_site_aniso_U_23
_atom_site_aniso_U_33
Si1 0.0147 0.0077 0.0 0.0133 0.0 0.012
S2 0.0147 0.0077 0.0 0.0133 0.0 0.012
P3 0.0147 0.0077 0.0 0.0133 0.0 0.012
Ca4 0.0372 0.0123 0.0 0.0372 0.0 0.0123
Ca5 0.0276 0.0138 0.0 0.0281 0.0 0.0173
O6 0.0359 0.0201 0.0 0.0244 0.0 0.0208
O7 0.0186 0.0077 0.0 0.0193 0.0 0.0387
O8 0.0521 0.0271 -0.0166 0.0305 -0.007 0.0244
O9 0.017 0.0085 0.0 0.017 0.0 0.07
F10 0.017 0.0085 0.0 0.017 0.0 0.07
Cl11 0.017 0.0085 0.0 0.017 0.0 0.07

File: CementCIF/Akermanite.cif
data_global
_chemical_name_mineral 'Akermanite'
_symmetry_space_group_name_H-M p-421m
_cell_length_a 7.83199977874756
_cell_length_b 7.83199977874756
_cell_length_c 5.00299978256226
_cell_angle_alpha 90     
_cell_angle_beta 90     
_cell_angle_gamma 90     
_cell_volume 306.885109995433
loop_
_atom_site_label
_atom_site_type_symbol
_atom_site_Wyckoff_symbol
_atom_site_fract_x
_atom_site_fract_y
_atom_site_fract_z
_atom_site_occupancy
_atom_site_B_iso_or_equiv
s1 CA2+ e 0.8318 0.3318 0.4937 1 1.62
s2 MG2+ a 0 0 0 1 1.02
s3 SI4+ e 0.6399 0.1399 0.0643 1 0.88
s4 O2- c 0 0.5 0.8182 1 2.38
s5 O2- e 0.3594 0.8594 0.7452 1 1.87
s6 O2- f 0.08 0.1867 0.785 1 2.07

File: CementCIF/Albite.cif
data_global
_chemical_name_mineral 'Albite'
_symmetry_space_group_name_H-M p-1
_cell_length_a 8.14500045776367
_cell_length_b 12.78600025177
_cell_length_c 7.15000009536743
_cell_angle_alpha 94.2799987792969
_cell_angle_beta 116.599998474121
_cell_angle_gamma 87.6600036621094
_cell_volume 663.921103756433
loop_
_atom_site_label
_atom_site_type_symbol
_atom_site_Wyckoff_symbol
_atom_site_fract_x
_atom_site_fract_y
_atom_site_fract_z
_atom_site_occupancy
_atom_site_B_iso_or_equiv
s1 NA1+ a 0.2675 0.9802 0.151 0.45 6
s2 NA1+ a 0.2653 0 0.1385 0.55 6
s3 SI4+ a 0.0095 0.168 0.2075 0.09 0.2
s4 AL3+ a 0.0095 0.168 0.2075 0.91 0.2
s5 SI4+ a 0.0053 0.8207 0.238 0.95 0.2
s6 AL3+ a 0.0053 0.8207 0.238 0.05 0.2
s7 SI4+ a 0.691 0.11 0.3105 0.91 0.2
s8 AL3+ a 0.691 0.11 0.3105 0.09 0.2
s9 SI4+ a 0.6797 0.8818 0.3595 0.96 0.2
s10 AL3+ a 0.6797 0.8818 0.3595 0.04 0.2
s11 O2- a 0.0065 0.1283 0.9678 1 0.15
s12 O2- a 0.5905 0.9962 0.2785 1 0.15
s13 O2- a 0.8169 0.107 0.1943 1 0.35
s14 O2- a 0.8191 0.8525 0.2612 1 0.35
s15 O2- a 0.0095 0.3011 0.268 1 0.35
s16 O2- a 0.0247 0.6936 0.2295 1 0.15
s17 O2- a 0.2085 0.1087 0.3885 1 0.15
s18 O2- a 0.1844 0.8674 0.4345 1 0.15

File: CementCIF/Anhydrit.cif
data_global
_chemical_name_mineral 'Anhydrite'
_symmetry_space_group_name_H-M cmcm
_cell_length_a 6.99399995803833
_cell_length_b 6.23699998855591
_cell_length_c 6.98999977111816
_cell_angle_alpha 90     
_cell_angle_beta 90     
_cell_angle_gamma 90     
_cell_volume 304.914817846946
loop_
_atom_site_label
_atom_site_type_symbol
_atom_site_Wyckoff_symbol
_atom_site_fract_x
_atom_site_fract_y
_atom_site_fract_z
_atom_site_occupancy
_atom_site_B_iso_or_equiv
s1 CA2+ c 0 0.654 0.25 1 0.7
s2 S c 0 0.155 0.25 1 0.7
s3 O2- g 0.329 0.515 0.25 1 0.9
s4 O2- f 0 0.702 0.92 1 1.1

File: CementCIF/Anorthit.cif
data_global
_chemical_name_mineral 'Anorthite'
_symmetry_space_group_name_H-M p-1
_cell_length_a 8.18000030517578
_cell_length_b 12.8800001144409
_cell_length_c 14.1700000762939
_cell_angle_alpha 93.1999969482422
_cell_angle_beta 115.800003051758
_cell_angle_gamma 91.1999969482422
_cell_volume 1340.31537616501
loop_
_atom_site_label
_atom_site_type_symbol
_atom_site_Wyckoff_symbol
_atom_site_fract_x
_atom_site_fract_y
_atom_site_fract_z
_atom_site_occupancy
_atom_site_B_iso_or_equiv
s1 CA2+ i 0.2647 0.9844 0.0873 1 1
s2 CA2+ i 0.2684 0.0312 0.5438 1 1
s3 CA2+ i 0.7732 0.5334 0.5422 1 1
s4 CA2+ i 0.7636 0.5067 0.074 1 1
s5 SI4+ i 0.0099 0.1584 0.1043 1 0.2
s6 AL3+ i 0.0069 0.1609 0.6125 1 0.2
s7 SI4+ i 0.5061 0.6567 0.6033 1 0.2
s8 AL3+ i 0.4987 0.6675 0.1125 1 0.2
s9 AL3+ i 0.9928 0.8146 0.119 1 0.2
s10 SI4+ i 0.0059 0.8154 0.6129 1 0.2
s11 AL3+ i 0.5078 0.3154 0.6212 1 0.2
s12 SI4+ i 0.5034 0.3207 0.1091 1 0.2
s13 AL3+ i 0.6841 0.1134 0.1512 1 0.2
s14 SI4+ i 0.6818 0.1029 0.6644 1 0.2
s15 AL3+ i 0.1906 0.6123 0.6681 1 0.2
s16 SI4+ i 0.1714 0.6062 0.1504 1 0.2
s17 SI4+ i 0.6749 0.8828 0.1881 1 0.2
s18 AL3+ i 0.6799 0.8717 0.6715 1 0.2
s19 SI4+ i 0.1759 0.3802 0.6744 1 0.2
s20 AL3+ i 0.1865 0.379 0.1815 1 0.2
s21 O i 0.0276 0.1234 0.9957 1 0.6
s22 O i 0.9814 0.1237 0.4808 1 0.6
s23 O i 0.4873 0.6256 0.4865 1 0.6
s24 O i 0.5129 0.6256 0.997 1 0.6
s25 O i 0.5724 0.9909 0.1451 1 0.6
s26 O i 0.5732 0.9901 0.6398 1 0.6
s27 O i 0.0732 0.4876 0.633 1 0.6
s28 O i 0.0755 0.4925 0.1363 1 0.6
s29 O i 0.8114 0.1027 0.0792 1 0.6
s30 O i 0.8071 0.0996 0.6046 1 0.6
s31 O i 0.3363 0.5938 0.6045 1 0.6
s32 O i 0.2912 0.6036 0.0819 1 0.6
s33 O i 0.8148 0.8516 0.1454 1 0.6
s34 O i 0.809 0.851 0.6018 1 0.6
s35 O i 0.2983 0.3575 0.6113 1 0.6
s36 O i 0.3382 0.3606 0.1309 1 0.6
s37 O i 0.012 0.278 0.1351 1 0.6
s38 O i 0.0177 0.29 0.6486 1 0.6
s39 O i 0.5082 0.7778 0.6311 1 0.6
s40 O i 0.5102 0.7969 0.15 1 0.6
s41 O i 0.0004 0.6802 0.1063 1 0.6
s42 O i 0.0083 0.6898 0.6017 1 0.6
s43 O i 0.515 0.1794 0.609 1 0.6
s44 O i 0.5067 0.1947 0.0974 1 0.6
s45 O i 0.1795 0.1072 0.1919 1 0.6
s46 O i 0.2153 0.1057 0.6862 1 0.6
s47 O i 0.6992 0.6031 0.6779 1 0.6
s48 O i 0.6921 0.6014 0.2 1 0.6
s49 O i 0.2027 0.8723 0.2106 1 0.6
s50 O i 0.1754 0.8557 0.717 1 0.6
s51 O i 0.6861 0.3637 0.7335 1 0.6
s52 O i 0.6999 0.3691 0.1993 1 0.6

File: CementCIF/Aphthitalite.cif
data_global
_chemical_name_mineral 'Aphthitalite (Okada)'
_symmetry_space_group_name_H-M p3m1
_cell_length_a 5.60699987411499
_cell_length_b 5.60699987411499
_cell_length_c 10     
_cell_angle_alpha 90     
_cell_angle_beta 90     
_cell_angle_gamma 120    
_cell_volume 272.264942670355
loop_
_atom_site_label
_atom_site_type_symbol
_atom_site_Wyckoff_symbol
_atom_site_fract_x
_atom_site_fract_y
_atom_site_fract_z
_atom_site_occupancy
_atom_site_B_iso_or_equiv
s1 K1+ a 0 0 0 1 1
s2 Na1+ a 0 0 0.504 1 1
s3 Na1+ c 0.666666666666667 0.333333333333333 0.689 1 1
s4 K1+ b 0.333333333333333 0.666666666666667 0.309 1 1
s5 S c 0.666666666666667 0.333333333333333 0.234 1 1
s6 S b 0.333333333333333 0.666666666666667 0.764 1 1
s7 O2- c 0.666666666666667 0.333333333333333 0.026 1 1
s8 O2- b 0.333333333333333 0.666666666666667 0.955 1 1
s9 O2- d 0.187 0.813 0.71 1 1
s10 O2- d 0.803 0.197 0.314 1 1

File: CementCIF/Arcanite.cif
data_global
_chemical_name_mineral 'Arcanite K2SO4'
_symmetry_space_group_name_H-M pnma
_cell_length_a 7.47700023651123
_cell_length_b 5.76200008392334
_cell_length_c 10.0699996948242
_cell_angle_alpha 90     
_cell_angle_beta 90     
_cell_angle_gamma 90     
_cell_volume 433.840520074316
loop_
_atom_site_label
_atom_site_type_symbol
_atom_site_Wyckoff_symbol
_atom_site_fract_x
_atom_site_fract_y
_atom_site_fract_z
_atom_site_occupancy
_atom_site_B_iso_or_equiv
s1 S c 0.733 0.25 0.9197 1 1.17
s2 K1+ c 0.1738 0.25 0.9106 1 1.81
s3 K1+ c 0.489 0.25 0.2041 1 1.63
s4 O2- c 0.5379 0.25 0.9166 1 2.26
s5 O2- c 0.7963 0.25 0.0582 1 1.96
s6 O2- d 0.3009 0.0412 0.6478 1 2.23

File: CementCIF/Bassanit.cif
data_global
_chemical_name_mineral 'Bassanite'
_symmetry_space_group_name_H-M c121
_cell_length_a 17.431999206543
_cell_length_b 6.92999982833862
_cell_length_c 12.0200004577637
_cell_angle_alpha 90     
_cell_angle_beta 133.384002685547
_cell_angle_gamma 90     
_cell_volume 1055.30937173206
loop_
_atom_site_label
_atom_site_type_symbol
_atom_site_Wyckoff_symbol
_atom_site_fract_x
_atom_site_fract_y
_atom_site_fract_z
_atom_site_occupancy
_atom_site_B_iso_or_equiv
s1 S c 0.2615 0.1239 0.2591 1 0.89
s2 S c 0.416 0.2821 0.1338 1 0.94
s3 S c 0.0769 0.2935 0.3435 1 0.89
s4 CA2+ b 0 0.6191 0.5 1 0.45
s5 CA2+ c 0.1783 0.2817 0.9021 1 0.31
s6 CA2+ c 0.3291 0.3246 0.5969 1 0.14
s7 CA2+ a 0 0.1397 0 1 0.15
s8 O2- c 0.3208 0.2767 0.3809 1 1.48
s9 O2- c 0.1863 0.0144 0.2478 1 1.65
s10 O2- c 0.1894 0.2283 0.1085 1 1.4
s11 O2- c 0.3102 0.9679 0.2375 1 1.54
s12 O2- c 0.3353 0.4321 0.0757 1 1.4
s13 O2- c 0.4907 0.3644 0.1248 1 1.33
s14 O2- c 0.4884 0.2615 0.3019 1 1.31
s15 O2- c 0.3628 0.0927 0.0624 1 1.4
s16 O2- c 0.1541 0.4472 0.3923 1 1.71
s17 O2- c 0.0126 0.3383 0.3804 1 1.03
s18 O2- c 0.9967 0.2122 0.1877 1 1.13
s19 O2- c 0.154 0.1441 0.4569 1 1.2
s20 O2- c 0.6579 0.5988 0.7178 1 1.03
s21 O2- a 0 0.4555 0 1 1.67
s22 H c 0.962 0.5552 0.0142 1 4.59
s23 H c 0.6914 0.6035 0.6571 1 5.46
s24 H c 0.7139 0.4869 0.7977 1 5.48

File: CementCIF/Bassanitmon.cif
data_global
_chemical_name_mineral 'Bassanite Bezou'
_symmetry_space_group_name_H-M c121
_cell_length_a 12.0191698074341
_cell_length_b 6.93028020858765
_cell_length_c 12.6697196960449
_cell_angle_alpha 90     
_cell_angle_beta 90.2350006103516
_cell_angle_gamma 90     
_cell_volume 1055.33081447378
loop_
_atom_site_label
_atom_site_type_symbol
_atom_site_Wyckoff_symbol
_atom_site_fract_x
_atom_site_fract_y
_atom_site_fract_z
_atom_site_occupancy
_atom_site_B_iso_or_equiv
s1 S c 0.9976 0.1239 0.7385 1 1
s2 S c 0.7178 0.2821 0.584 1 1
s3 S c 0.2666 0.2935 0.9231 1 1
s4 Ca2+ b 0.5 0.6191 0 1 1
s5 Ca2+ c 0.7238 0.2817 0.8217 1 1
s6 Ca2+ c 0.2678 0.3246 0.6709 1 1
s7 Ca2+ a 0 0.1397 0 1 1
s8 O2- c 0.0601 0.2767 0.6792 1 1
s9 O2- c 0.0615 0.0144 0.8137 1 1
s10 O2- c 0.9191 0.2283 0.8106 1 1
s11 O2- c 0.9273 0.9679 0.6898 1 1
s12 O2- c 0.7404 0.4321 0.6647 1 1
s13 O2- c 0.6341 0.3644 0.5093 1 1
s14 O2- c 0.8135 0.2615 0.5116 1 1
s15 O2- c 0.6996 0.0927 0.6372 1 1
s16 O2- c 0.2382 0.4472 0.8459 1 1
s17 O2- c 0.3678 0.3383 0.9874 1 1
s18 O2- c 0.191 0.2122 0.0033 1 1
s19 O2- c 0.3029 0.1441 0.846 1 1
s20 O2- c 0.0599 0.5988 0.3421 1 1
s21 O2- a 0 0.4555 0 1 1
s22 H c 0.0522 0.5552 0.038 1 1
s23 H c 0.9657 0.6035 0.3086 1 1
s24 H c 0.0838 0.4869 0.2861 1 1

File: CementCIF/Bassanittrig.cif
data_global
_chemical_name_mineral 'Bassanite Abriel trigonal'
_symmetry_space_group_name_H-M p3121
_cell_length_a 6.93699979782104
_cell_length_b 6.93699979782104
_cell_length_c 10     
_cell_angle_alpha 90     
_cell_angle_beta 90     
_cell_angle_gamma 120    
_cell_volume 416.748452048993
loop_
_atom_site_label
_atom_site_type_symbol
_atom_site_Wyckoff_symbol
_atom_site_fract_x
_atom_site_fract_y
_atom_site_fract_z
_atom_site_occupancy
_atom_site_B_iso_or_equiv
s1 Ca2+ c 0.5447 0 0.416666666666667 1 1
s2 S a 0.5504 0 0.333333333333333 1 1
s3 O2- c 0.5969 0.855 0.4653 1 1
s4 O2- c 0.3647 0.8722 0.1889 1 1
s5 O2- c 0.9015 0 0.416666666666667 0.5 1
s6 H a 0 0 0.333333333333333 0.5 1

File: CementCIF/BassanittrigGal.cif
data_global
_chemical_name_mineral 'Bassanite Galitelli modified'
_symmetry_space_group_name_H-M p3221
_cell_length_a 6.90000009536743
_cell_length_b 6.90000009536743
_cell_length_c 10     
_cell_angle_alpha 90     
_cell_angle_beta 90     
_cell_angle_gamma 120    
_cell_volume 412.314706139277
loop_
_atom_site_label
_atom_site_type_symbol
_atom_site_Wyckoff_symbol
_atom_site_fract_x
_atom_site_fract_y
_atom_site_fract_z
_atom_site_occupancy
_atom_site_B_iso_or_equiv
s1 Ca2+ b 0.45 0 0.166666666666667 0.5 1
s2 Ca2+ a 0.45 0 0.666666666666667 0.5 1
s3 S c 0.45 0 0.416666666666667 1 0.7
s4 O2- c 0.344 0.105 0.48367 1 1.2
s5 O2- c 0.555 0.895 0.48367 1 1.2
s6 O2- c 0.271 0.821 0.34867 1 1.2
s7 O2- c 0.628 0.179 0.34867 1 1.2
s8 O2- a 0 0 0.666666666666667 0.5 1.5

File: CementCIF/Bayerite.cif
data_global
_chemical_name_mineral 'Bayerite'
_symmetry_space_group_name_H-M p121/c1
_cell_length_a 5.05999994277954
_cell_length_b 8.67099952697754
_cell_length_c 4.71299982070923
_cell_angle_alpha 90     
_cell_angle_beta 90.3000030517578
_cell_angle_gamma 90     
_cell_volume 206.781244291982
loop_
_atom_site_label
_atom_site_type_symbol
_atom_site_Wyckoff_symbol
_atom_site_fract_x
_atom_site_fract_y
_atom_site_fract_z
_atom_site_occupancy
_atom_site_B_iso_or_equiv
s1 AL3+ e 0.527 0.167 0.985 1 1.3
s2 O2- e 0.365 0.989 0.215 1 0.5
s3 O2- e 0.204 0.176 0.777 1 0.5
s4 O2- e 0.344 0.308 0.229 1 0.5

File: CementCIF/Boehmite.cif
data_global
_chemical_name_mineral 'Boehmite'
_symmetry_space_group_name_H-M cmcm
_cell_length_a 2.87400007247925
_cell_length_b 12.2349996566772
_cell_length_c 3.70000004768372
_cell_angle_alpha 90     
_cell_angle_beta 90     
_cell_angle_gamma 90     
_cell_volume 130.104544306995
loop_
_atom_site_label
_atom_site_type_symbol
_atom_site_Wyckoff_symbol
_atom_site_fract_x
_atom_site_fract_y
_atom_site_fract_z
_atom_site_occupancy
_atom_site_B_iso_or_equiv
s1 AL3+ c 0 0.6835 0.25 1 0.43
s2 O2- c 0 0.2891 0.25 1 0.64
s3 O2- c 0 0.0775 0.25 1 0.65

File: CementCIF/Brownmillerite.cif
data_global
_chemical_name_mineral 'Brownmillerite(Si,Mg)'
_symmetry_space_group_name_H-M pnma
_cell_length_a 5.42999982833862
_cell_length_b 14.7779998779297
_cell_length_c 5.59600019454956
_cell_angle_alpha 90     
_cell_angle_beta 90     
_cell_angle_gamma 90     
_cell_volume 449.048443546278
loop_
_atom_site_label
_atom_site_type_symbol
_atom_site_Wyckoff_symbol
_atom_site_fract_x
_atom_site_fract_y
_atom_site_fract_z
_atom_site_occupancy
_atom_site_B_iso_or_equiv
s1 CA2+ d 0.4848 0.1084 0.9711 1 0.29
s2 FE3+ a 0 0 0 0.78 0.29
s3 MG2+ a 0 0 0 0.23 0.29
s4 FE3+ c 0.4498 0.25 0.4387 0.63 0.29
s5 MG2+ c 0.4498 0.25 0.4387 0.07 0.29
s6 SI4+ c 0.4498 0.25 0.4387 0.3 0.29
s7 O2- d 0.255 0.9839 0.7655 1 0.29
s8 O2- d 0.034 0.1398 0.929 1 0.29
s9 O2- c 0.105 0.25 0.348 1 0.29

File: CementCIF/Brucite.cif
data_global
_chemical_name_mineral 'Brucite'
_symmetry_space_group_name_H-M p-3m1
_cell_length_a 3.15000009536743
_cell_length_b 3.15000009536743
_cell_length_c 10     
_cell_angle_alpha 90     
_cell_angle_beta 90     
_cell_angle_gamma 120    
_cell_volume 85.93137589372
loop_
_atom_site_label
_atom_site_type_symbol
_atom_site_Wyckoff_symbol
_atom_site_fract_x
_atom_site_fract_y
_atom_site_fract_z
_atom_site_occupancy
_atom_site_B_iso_or_equiv
s1 MG2+ a 0 0 0 1 0.43
s2 O2- d 0.333333333333333 0.666666666666667 0.2203 1 1
s3 H d 0.333333333333333 0.666666666666667 0.413 1 1

File: CementCIF/C2F.cif
data_global
_chemical_name_mineral 'C2F'
_symmetry_space_group_name_H-M pnma
_cell_length_a 5.42399978637695
_cell_length_b 14.7700004577637
_cell_length_c 5.59700012207031
_cell_angle_alpha 90     
_cell_angle_beta 90     
_cell_angle_gamma 90     
_cell_volume 448.389556576479
loop_
_atom_site_label
_atom_site_type_symbol
_atom_site_Wyckoff_symbol
_atom_site_fract_x
_atom_site_fract_y
_atom_site_fract_z
_atom_site_occupancy
_atom_site_B_iso_or_equiv
s1 CA2+ d 0.4817 0.108 0.0231 1 0.62
s2 FE3+ a 0 0 0 1 0.4
s3 FE3+ c 0.4459 0.25 0.5659 1 0.4
s4 O2- d 0.2623 0.9846 0.2377 1 0.57
s5 O2- d 0.0224 0.1406 0.0715 1 0.79
s6 O2- c 0.0981 0.25 0.6243 1 0.56

File: CementCIF/C2Salpha'H-m.cif
data_global
_chemical_name_mineral 'C2S alpha�h (Mumme)'
_symmetry_space_group_name_H-M pnma
_cell_length_a 6.87090015411377
_cell_length_b 5.60099983215332
_cell_length_c 9.55630016326904
_cell_angle_alpha 90     
_cell_angle_beta 90     
_cell_angle_gamma 90     
_cell_volume 367.763801244938
loop_
_atom_site_label
_atom_site_type_symbol
_atom_site_Wyckoff_symbol
_atom_site_fract_x
_atom_site_fract_y
_atom_site_fract_z
_atom_site_occupancy
_atom_site_B_iso_or_equiv
s1 Ca2+ d 0.3326 0.2823 0.5732 0.5 4.67
s2 Ca2+ d 0.9879 0.2952 0.2989 0.5 5.29
s3 Si4+ c 0.7831 0.25 0.5891 1 2.72
s4 O2- d 0.005 0.3081 0.5545 0.5 3.95
s5 O2- d 0.7436 0.0308 0.7016 0.5 3.62
s6 O2- d 0.6658 0.1901 0.4449 0.5 2.92
s7 O2- d 0.7041 0.503 0.6495 0.5 4.47

File: CementCIF/C2Salpha'L-m.cif
data_global
_chemical_name_mineral 'C2S alpha�l (Mumme)'
_symmetry_space_group_name_H-M pna21
_cell_length_a 20.5265998840332
_cell_length_b 9.49629974365234
_cell_length_c 5.58970022201538
_cell_angle_alpha 90     
_cell_angle_beta 90     
_cell_angle_gamma 90     
_cell_volume 1089.58207101508
loop_
_atom_site_label
_atom_site_type_symbol
_atom_site_fract_x
_atom_site_fract_y
_atom_site_fract_z
_atom_site_occupancy
_atom_site_B_iso_or_equiv
s1 Ca2+ 0.7787 0.0726 0.7465 1 1.2
s2 Ca2+ 0.4417 0.0469 0.8011 1 3.5
s3 Ca2+ 0.1225 0.0794 0.7025 1 4.5
s4 Ca2+ 0.9958 0.8137 0.7228 1 4.5
s5 Ca2+ 0.6627 0.7836 0.7652 1 3.5
s6 Ca2+ 0.3275 0.8001 0.7453 1 1.8
s7 Si4+ 0.2607 0.068 0.7592 1 3.9
s8 Si4+ 0.9284 0.0805 0.7557 1 2.1
s9 Si4+ 0.5896 0.0959 0.7269 1 4.9
s10 O2- 0.7585 0.8504 0.4906 1 4.4
s11 O2- 0.7716 0.8674 0.0053 1 3.8
s12 O2- 0.7811 0.064 0.2141 1 3.8
s13 O2- 0.6628 0.9287 0.2032 1 4.1
s14 O2- 0.608 0.4332 0.1838 1 3.8
s15 O2- 0.5845 0.6998 0.0427 1 3.7
s16 O2- 0.4988 0.561 0.2906 1 3.6
s17 O2- 0.5969 0.6734 0.4786 1 4.2
s18 O2- 0.95 0.4462 0.1919 1 3
s19 O2- 0.9252 0.6903 0.0127 1 6.6
s20 O2- 0.9213 0.6881 0.4742 1 3.6
s21 O2- 0.8344 0.5495 0.1618 1 3.8

File: CementCIF/C2Salpha_mumme.cif
data_Ca2_Si_O4_-_00-023-1044
#Copyright 2025 International Centre for Diffraction Data. All rights reserved.

_audit_creation_date                  2025-05-01
_audit_creation_method                'Generated by PDF-4+ 2020 4.20.0.1'

_chemical_name_systematic             'Calcium Silicate'
_chemical_name_common                 C2S
_chemical_formula_moiety              'Ca2 Si O4'
_chemical_formula_sum                 'Ca2 O4 Si'
_chemical_formula_weight              172.24

_cell_length_a                        6.8709(4)
_cell_length_b                        5.6010(4)
_cell_length_c                        9.5563(7)
_cell_angle_alpha                     90
_cell_angle_beta                      90
_cell_angle_gamma                     90
_cell_volume                          365.84
_cell_formula_units_Z                 4.00
_symmetry_cell_setting                orthorhombic
_symmetry_space_group_name_H-M        Pnma
_symmetry_Int_Tables_number           62

loop_
_symmetry_equiv_pos_site_id
_symmetry_equiv_pos_as_xyz
1 x,y,z
2 -x,-y,-z
3 x+1/2,-y+1/2,-z+1/2
4 -x+1/2,y+1/2,z+1/2
5 -x,y+1/2,-z
6 x,-y+1/2,z
7 -x+1/2,-y,z+1/2
8 x+1/2,y,-z+1/2

loop_
_atom_site_label
_atom_site_type_symbol
_atom_site_fract_x
_atom_site_fract_y
_atom_site_fract_z
_atom_site_B_iso_or_equiv
_atom_site_symmetry_multiplicity
_atom_site_Wyckoff_symbol
_atom_site_occupancy
Ca1 Ca 0.3326 0.2823 0.5732 4.67 8 d 0.5
Ca2 Ca 0.9879 0.2952 0.2989 5.29 8 d 0.5
Si3 Si 0.7831 0.25 0.5891 2.72 4 c 1.0
O4 O 0.005 0.3081 0.5545 3.95 8 d 0.5
O5 O 0.7436 0.0308 0.7016 3.62 8 d 0.5
O6 O 0.6658 0.1901 0.4449 2.92 8 d 0.5
O7 O 0.7041 0.503 0.6495 4.47 8 d 0.5

File: CementCIF/C2Sbeta_berliner.cif
data_global
_chemical_name_mineral 'C2S beta (Berliner)'
_symmetry_space_group_name_H-M p121/c1
_cell_length_a 5.51000022888184
_cell_length_b 6.76999998092651
_cell_length_c 9.32999992370605
_cell_angle_alpha 90     
_cell_angle_beta 94.1999969482422
_cell_angle_gamma 90     
_cell_volume 347.09954921311
loop_
_atom_site_label
_atom_site_type_symbol
_atom_site_Wyckoff_symbol
_atom_site_fract_x
_atom_site_fract_y
_atom_site_fract_z
_atom_site_occupancy
_atom_site_B_iso_or_equiv
s1 Ca2+ e 0.2712 0.3442 0.5698 1 0.25
s2 Ca2+ e 0.2729 0.9979 0.3001 1 0.25
s3 Si4+ e 0.2338 0.7811 0.5825 1 0.25
s4 O2- e 0.2802 0.0117 0.5602 1 0.5
s5 O2- e 0.0242 0.7454 0.6902 1 0.5
s6 O2- e 0.4855 0.6737 0.6403 1 0.5
s7 O2- e 0.1592 0.6711 0.4293 1 0.5

File: CementCIF/C2Sbeta_jost.cif
data_global
_chemical_name_mineral 'C2S beta (JOST)'
_symmetry_space_group_name_H-M p121/c1
_cell_length_a 5.5019998550415
_cell_length_b 6.74499988555908
_cell_length_c 9.29699993133545
_cell_angle_alpha 90     
_cell_angle_beta 94.5899963378906
_cell_angle_gamma 90     
_cell_volume 343.914328329106
loop_
_atom_site_label
_atom_site_type_symbol
_atom_site_Wyckoff_symbol
_atom_site_fract_x
_atom_site_fract_y
_atom_site_fract_z
_atom_site_occupancy
_atom_site_B_iso_or_equiv
s1 Ca2+ e 0.2738 0.3428 0.5694 1 0.25
s2 Ca2+ e 0.2798 0.9976 0.2981 1 0.25
s3 Si4+ e 0.2324 0.7814 0.5817 1 0.25
s4 O2- e 0.2864 0.0135 0.5599 1 0.5
s5 O2- e 0.0202 0.7492 0.6919 1 0.5
s6 O2- e 0.4859 0.6682 0.6381 1 0.5
s7 O2- e 0.1558 0.671 0.4264 1 0.5

File: CementCIF/C2Sbeta_mumme.cif
data_global
_chemical_name_mineral 'C2S beta (MUMME)'
_symmetry_space_group_name_H-M p121/c1
_cell_length_a 9.31400012969971
_cell_length_b 6.75799989700317
_cell_length_c 10.4350004196167
_cell_angle_alpha 90     
_cell_angle_beta 148.231002807617
_cell_angle_gamma 90     
_cell_volume 345.813414312838
loop_
_atom_site_label
_atom_site_type_symbol
_atom_site_Wyckoff_symbol
_atom_site_fract_x
_atom_site_fract_y
_atom_site_fract_z
_atom_site_occupancy
_atom_site_B_iso_or_equiv
s1 CA2+ e 0.2028 0.3435 0.7724 1 0.52
s2 CA2+ e 0.4815 0.9979 0.7797 1 0.45
s3 SI4+ e 0.1513 0.7806 0.732 1 0.67
s4 O2- e 0.2229 0.0077 0.7805 1 0.59
s5 O2- e 0.833 0.7496 0.5247 1 0.49
s6 O2- e 0.3461 0.6728 0.9842 1 0.44
s7 O2- e 0.2287 0.6757 0.6569 1 0.7

File: CementCIF/C2Sgam_mumme.cif
data_global
_chemical_name_mineral 'C2S gamma (MUMME)'
_symmetry_space_group_name_H-M pnma
_cell_length_a 11.2239999771118
_cell_length_b 6.76399993896484
_cell_length_c 5.08199977874756
_cell_angle_alpha 90     
_cell_angle_beta 90     
_cell_angle_gamma 90     
_cell_volume 385.821028086465
loop_
_atom_site_label
_atom_site_type_symbol
_atom_site_Wyckoff_symbol
_atom_site_fract_x
_atom_site_fract_y
_atom_site_fract_z
_atom_site_occupancy
_atom_site_B_iso_or_equiv
s1 CA2+ a 0 0 0 1 0.81
s2 CA2+ c 0.7809 0.25 0.5107 1 0.65
s3 SI4+ c 0.5978 0.25 0.0714 1 0.55
s4 O2- c 0.5931 0.25 0.7569 1 1.16
s5 O2- c 0.463 0.25 0.2064 1 1
s6 O2- d 0.1601 0.0588 0.3015 1 1.31

File: CementCIF/C2shalph.cif
data_global
_chemical_name_mineral 'C2SH alpha'
_symmetry_space_group_name_H-M pbca
_cell_length_a 9.48799991607666
_cell_length_b 9.18000030517578
_cell_length_c 10.6660003662109
_cell_angle_alpha 90     
_cell_angle_beta 90     
_cell_angle_gamma 90     
_cell_volume 929.006948003141
loop_
_atom_site_label
_atom_site_type_symbol
_atom_site_Wyckoff_symbol
_atom_site_fract_x
_atom_site_fract_y
_atom_site_fract_z
_atom_site_occupancy
_atom_site_B_iso_or_equiv
s1 CA2+ c 0.4841 0.1696 0.0686 1 0.68
s2 CA2+ c 0.3457 0.0058 0.3888 1 0.62
s3 SI4+ c 0.1693 0.2129 0.1597 1 0.53
s4 O2- c 0.056 0.1383 0.065 1 0.67
s5 O2- c 0.2493 0.3458 0.0728 1 0
s6 O2- c 0.2958 0.0994 0.1904 1 0.84
s7 O2- c 0.1018 0.2923 0.2797 1 0.81
s8 O2- c 0.394 0.4525 0.3962 1 0
s9 H c 0.238 0.438 0.11 1 3.71
s10 H c 0.406 0.413 0.339 1 4.9

File: CementCIF/C3A.cif
data_Ca3_Al2_O6_-_00-038-1429
#Copyright 2025 International Centre for Diffraction Data. All rights reserved.

_audit_creation_date                  2025-05-01
_audit_creation_method                'Generated by PDF-4+ 2020 4.20.0.1'

_chemical_name_systematic             'Calcium Aluminum Oxide'
_chemical_name_common                 'tricalcium aluminate'
_chemical_formula_moiety              'Ca3 Al2 O6'
_chemical_formula_sum                 'Al2 Ca3 O6'
_chemical_formula_weight              270.20

_cell_length_a                        15.2631
_cell_length_b                        15.2631
_cell_length_c                        15.2631
_cell_angle_alpha                     90
_cell_angle_beta                      90
_cell_angle_gamma                     90
_cell_volume                          3555.73
_cell_formula_units_Z                 24.00
_symmetry_cell_setting                cubic
_symmetry_space_group_name_H-M        Pa-3
_symmetry_Int_Tables_number           205

loop_
_symmetry_equiv_pos_site_id
_symmetry_equiv_pos_as_xyz
1 x,y,z
2 -x,-y,-z
3 x+1/2,-y+1/2,-z
4 -x+1/2,y+1/2,z
5 -x,y+1/2,-z+1/2
6 x,-y+1/2,z+1/2
7 -x+1/2,-y,z+1/2
8 x+1/2,y,-z+1/2
9 z,x,y
10 -z,-x,-y
11 z+1/2,-x+1/2,-y
12 -z+1/2,x+1/2,y
13 -z,x+1/2,-y+1/2
14 z,-x+1/2,y+1/2
15 -z+1/2,-x,y+1/2
16 z+1/2,x,-y+1/2
17 y,z,x
18 -y,-z,-x
19 y+1/2,-z+1/2,-x
20 -y+1/2,z+1/2,x
21 -y,z+1/2,-x+1/2
22 y,-z+1/2,x+1/2
23 -y+1/2,-z,x+1/2
24 y+1/2,z,-x+1/2

loop_
_atom_site_label
_atom_site_type_symbol
_atom_site_fract_x
_atom_site_fract_y
_atom_site_fract_z
_atom_site_U_iso_or_equiv
_atom_site_symmetry_multiplicity
_atom_site_Wyckoff_symbol
_atom_site_occupancy
Al1 Al 0.0046 0.2444 0.2335 . 24 d 1.0
O2 O 0.0103 0.2777 0.1241 . 24 d 1.0
O3 O 0.0104 0.4758 0.3491 . 24 d 1.0
Al4 Al 0.0133 0.0197 0.2526 . 24 d 1.0
O5 O 0.0385 0.4826 0.1509 . 24 d 1.0
O6 O 0.1049 0.2664 0.2841 . 24 d 1.0
Ca7 Ca 0.1209 0.38 0.3838 . 24 d 1.0
Ca8 Ca 0.1272 0.1386 0.3763 . 24 d 1.0
O9 O 0.1315 0.2536 0.4835 . 24 d 1.0
O10 O 0.235 0.4047 0.2921 . 24 d 1.0
Ca11 Ca 0.2561 0.2561 0.2561 . 8 c 1.0
Ca12 Ca 0.375 0.375 0.375 . 8 c 1.0
Ca13 Ca 0.5 0.5 0.5 . 4 b 1.0
Ca14 Ca 0.0 0.0 0.0 . 4 a 1.0

File: CementCIF/C3Acub.cif
data_global
_chemical_name_mineral 'C3A Na cubic'
_symmetry_space_group_name_H-M p213
_cell_length_a 15.2469997406006
_cell_length_b 15.2469997406006
_cell_length_c 15.2469997406006
_cell_angle_alpha 90     
_cell_angle_beta 90     
_cell_angle_gamma 90     
_cell_volume 3544.48529331447
loop_
_atom_site_label
_atom_site_type_symbol
_atom_site_Wyckoff_symbol
_atom_site_fract_x
_atom_site_fract_y
_atom_site_fract_z
_atom_site_occupancy
_atom_site_B_iso_or_equiv
s1 CA2+ a 0 0 0 1 0.98
s2 CA2+ a 0.5018 0.5018 0.5018 1 0.59
s3 CA2+ a 0.263 0.263 0.263 0.91 0.74
s4 NA1+ a 0.263 0.263 0.263 0.09 0.74
s5 CA2+ a 0.7438 0.7438 0.7438 0.73 0.69
s6 NA1+ a 0.7438 0.7438 0.7438 0.27 0.69
s7 CA2+ a 0.3814 0.3814 0.3814 0.97 1.13
s8 NA1+ a 0.3814 0.3814 0.3814 0.03 1.13
s9 CA2+ a 0.6237 0.6237 0.6237 0.76 0.89
s10 NA1+ a 0.6237 0.6237 0.6237 0.24 0.89
s11 CA2+ b 0.372 0.14 0.1361 0.5 2.17
s12 CA2+ b 0.3678 0.1262 0.1345 0.5 0.77
s13 CA2+ b 0.6232 0.1376 0.118 0.5 0.78
s14 CA2+ b 0.6431 0.1363 0.1287 0.5 0.99
s15 CA2+ b 0.3821 0.3863 0.1213 1 0.76
s16 CA2+ b 0.62 0.6119 0.8799 1 0.62
s17 NA1+ a 0.121 0.121 0.121 0.31 1.89
s18 NA1+ a 0.875 0.875 0.875 0.31 7.56
s19 AL3+ b 0.2539 0.0134 0.0167 1 0.46
s20 AL3+ b 0.7466 0.9871 0.9768 1 0.46
s21 AL3+ b 0.2434 0.2371 0.0053 1 0.54
s22 AL3+ b 0.7555 0.7623 0.9937 1 0.43
s23 O2- b 0.263 0.1264 0.0029 1 1.86
s24 O2- b 0.7342 0.8742 0.977 1 2.91
s25 O2- b 0.4759 0.1327 0.2475 1 0.89
s26 O2- b 0.5048 0.869 0.7632 1 1.54
s27 O2- b 0.2729 0.2765 0.1082 1 1.38
s28 O2- b 0.7371 0.7094 0.8942 1 1.48
s29 O2- b 0.2406 0.4114 0.304 1 1.26
s30 O2- b 0.7719 0.5938 0.7122 1 1.23
s31 O2- b 0.3502 0.9679 0.9726 1 1.09
s32 O2- b 0.6495 0.0233 0.0234 1 1.57
s33 O2- b 0.1497 0.9827 0.9829 1 1.02
s34 O2- b 0.8485 0.015 0.0163 1 0.59

File: CementCIF/C3Amonoclinic.cif
data_global
_chemical_name_mineral 'C3A monoclinic'
_symmetry_space_group_name_H-M p121/c1
_cell_length_a 10.8769998550415
_cell_length_b 10.8540000915527
_cell_length_c 15.1350002288818
_cell_angle_alpha 90     
_cell_angle_beta 57.2957795130823
_cell_angle_gamma 90     
_cell_volume 1503.55916052029
loop_
_atom_site_label
_atom_site_type_symbol
_atom_site_Wyckoff_symbol
_atom_site_fract_x
_atom_site_fract_y
_atom_site_fract_z
_atom_site_occupancy
_atom_site_B_iso_or_equiv
s1 Ca2+ e 0.0009 0.0021 0.5196 0.5 1
s2 Ca2+ e 0.00079 0.01849 0.23822 1 1
s3 Ca2+ e 0.0119 0.26769 0.13253 1 1
s4 Ca2+ e 0.26248 0.27015 0.2523 1 1
s5 Ca2+ e 0.261 0.246 0.49889 0.803 1
s6 Na1+ e 0.261 0.246 0.49889 0.197 1
s7 Ca2+ e 0.5024 0.4979 0.4838 0.5 1
s8 Ca2+ e 0.49159 0.48333 0.75982 1 1
s9 Ca2+ e 0.50547 0.23286 0.86592 1 1
s10 Ca2+ e 0.74938 0.22972 0.74671 1 1
s11 Ca2+ e 0.7629 0.2524 0.5014 0.447 1
s12 Na1+ e 0.7629 0.2524 0.5014 0.553 1
s13 Na1+ e 0.001 0.985 0.9901 0.375 1
s14 Na1+ e 0.5023 0.5184 0.011 0.375 1
s15 Al3+ e 0.9973 0.7845 0.11637 1 1
s16 Al3+ e 0.2403 0.9959 0.11432 1 1
s17 Al3+ e 0.2395 0.0058 0.89259 1 1
s18 Al3+ e 0.4944 0.7137 0.8839 1 1
s19 Al3+ e 0.7351 0.503 0.88866 1 1
s20 Al3+ e 0.7442 0.495 0.10988 1 1
s21 O2- e 0.862 0.8691 0.107 1 1
s22 O2- e 0.1172 0.8921 0.1287 1 1
s23 O2- e 0.2864 0.9777 0.0026 1 1
s24 O2- e 0.985 0.7123 0.2174 1 1
s25 O2- e 0.0235 0.7059 0.0174 1 1
s26 O2- e 0.3611 0.9297 0.1727 1 1
s27 O2- e 0.1849 0.1433 0.1367 1 1
s28 O2- e 0.1617 0.8705 0.8621 1 1
s29 O2- e 0.368 0.0677 0.8396 1 1
s30 O2- e 0.3522 0.6365 0.8882 1 1
s31 O2- e 0.6053 0.5968 0.8758 1 1
s32 O2- e 0.7853 0.5221 0.9987 1 1
s33 O2- e 0.499 0.7844 0.7816 1 1
s34 O2- e 0.5142 0.7929 0.9827 1 1
s35 O2- e 0.8508 0.5733 0.8273 1 1
s36 O2- e 0.6888 0.3503 0.8703 1 1
s37 O2- e 0.6638 0.6255 0.145 1 1
s38 O2- e 0.876 0.4337 0.1591 1 1

File: CementCIF/C3Anaorth.cif
data_global
_chemical_name_mineral 'C3A Na orthorhombic'
_symmetry_space_group_name_H-M pbca
_cell_length_a 10.8739995956421
_cell_length_b 10.8590002059937
_cell_length_c 15.1049995422363
_cell_angle_alpha 90     
_cell_angle_beta 90     
_cell_angle_gamma 90     
_cell_volume 1783.60988388685
loop_
_atom_site_label
_atom_site_type_symbol
_atom_site_Wyckoff_symbol
_atom_site_fract_x
_atom_site_fract_y
_atom_site_fract_z
_atom_site_occupancy
_atom_site_B_iso_or_equiv
s1 CA2+ c 0.0027 0.002 0.5182 0.25 1.03
s2 CA2+ c 0.9961 0.0177 0.2393 1 0.7
s3 CA2+ c 0.0093 0.2674 0.1331 1 0.69
s4 CA2+ c 0.2565 0.2707 0.2528 1 1.13
s5 CA2+ c 0.2627 0.2462 0.4983 1 1.05
s6 NA1+ a 0 0 0 1 2.91
s7 AL3+ c 0.9952 0.7859 0.116 1 0.41
s8 AL3+ c 0.2375 0.9967 0.1129 1 0.62
s9 AL3+ c 0.2421 0.0054 0.8914 1 1.6
s10 O2- c 0.8558 0.8661 0.1091 1 1.64
s11 O2- c 0.1107 0.8988 0.1263 1 1.76
s12 O2- c 0.287 0.9779 0.0023 1 0.94
s13 O2- c 0.9927 0.7144 0.2178 1 1.74
s14 O2- c 0.0196 0.7067 0.0172 1 1.32
s15 O2- c 0.3553 0.9278 0.1736 1 1.11
s16 O2- c 0.1886 0.1479 0.1324 1 1.27
s17 O2- c 0.1623 0.8723 0.8581 1 1.04
s18 O2- c 0.3717 0.0661 0.8403 1 0.92

File: CementCIF/C3Srhom_jeffrey.cif
data_global
_chemical_name_mineral 'C3S rhombohedric (JEFFREY)'
_symmetry_space_group_name_H-M r3m
_cell_length_a 7.15000009536743
_cell_length_b 7.15000009536743
_cell_length_c 25.5599994659424
_cell_angle_alpha 90     
_cell_angle_beta 90     
_cell_angle_gamma 120    
_cell_volume 1131.62769404203
loop_
_atom_site_label
_atom_site_type_symbol
_atom_site_Wyckoff_symbol
_atom_site_fract_x
_atom_site_fract_y
_atom_site_fract_z
_atom_site_occupancy
_atom_site_B_iso_or_equiv
s1 SI4+ a 0 0 0 1 1
s2 SI4+ a 0 0 0.226 1 1
s3 SI4+ a 0 0 0.783 1 1
s4 CA2+ b 0.1617 0.8383 0.3363 1 1
s5 CA2+ b 0.5017 0.4983 0.4453 1 1
s6 CA2+ b 0.1717 0.8283 0.5573 1 1
s7 O2- a 0 0 0.064 1 1
s8 O2- a 0 0 0.29 1 1
s9 O2- a 0 0 0.847 1 1
s10 O2- a 0 0 0.398 1 1
s11 O2- a 0 0 0.506 1 1
s12 O2- a 0 0 0.614 1 1
s13 O2- b 0.7907 0.2093 0.3133 1 1
s14 O2- b 0.5427 0.4573 0.5393 1 1
s15 O2- b 0.7907 0.2093 0.0963 1 1

File: CementCIF/C3Srhom_nishi.cif
data_global
_chemical_name_mineral 'C3S rhombohedric (NISHI)'
_symmetry_space_group_name_H-M r3m
_cell_length_a 7.13500022888184
_cell_length_b 7.13500022888184
_cell_length_c 25.5860004425049
_cell_angle_alpha 90     
_cell_angle_beta 90     
_cell_angle_gamma 120    
_cell_volume 1128.03095491144
loop_
_atom_site_label
_atom_site_type_symbol
_atom_site_Wyckoff_symbol
_atom_site_fract_x
_atom_site_fract_y
_atom_site_fract_z
_atom_site_occupancy
_atom_site_B_iso_or_equiv
s1 CA2+ b 0.8213 0.1787 0.6657 1 5.78
s2 CA2+ b 0.1593 0.8407 0.7777 1 7.26
s3 CA2+ b 0.8423 0.1577 0.8917 1 3.95
s4 SI4+ a 0 0 0 1 2.05
s5 SI4+ a 0 0 0.213 1 5
s6 SI4+ a 0 0 0.784 1 2.72
s7 O2- a 0 0 0.385 1 3
s8 O2- a 0 0 0.504 1 13
s9 O2- a 0 0 0.627 1 1
s10 O2- b 0.3903 0.6097 0.7237 0.33 36
s11 O2- b 0.2033 0.7967 0.6737 0.33 11
s12 O2- c 0.223 0.148 0.968 0.33 11
s13 O2- b 0.3493 0.6507 0.9427 0.1 1
s14 O2- b 0.2053 0.7947 0.8657 0.1 1
s15 O2- c 0.241 0.13 0.188 0.1 1
s16 O2- b 0.3653 0.6347 0.8187 0.23 1
s17 O2- b 0.2023 0.7977 0.8857 0.23 1
s18 O2- c 0.234 0.137 0.241 0.23 1
s19 O2- b 0.3013 0.6987 0.5117 0.33 5
s20 O2- b 0.4643 0.5357 0.4447 0.33 22
s21 O2- c 0.137 0.234 0.756 0.33 22

File: CementCIF/C3Striclinic_belov.cif
data_global
_chemical_name_mineral 'C3S triclinic (Golovastikov)'
_symmetry_space_group_name_H-M p-1
_cell_length_a 11.6700000762939
_cell_length_b 14.2399997711182
_cell_length_c 13.7200002670288
_cell_angle_alpha 105.5  
_cell_angle_beta 94.3000030517578
_cell_angle_gamma 90.0100021362305
_cell_volume 2190.40881715556
loop_
_atom_site_label
_atom_site_type_symbol
_atom_site_Wyckoff_symbol
_atom_site_fract_x
_atom_site_fract_y
_atom_site_fract_z
_atom_site_occupancy
_atom_site_B_iso_or_equiv
s1 CA2+ i 0.7102 0.0039 0.975 1 0.4
s2 CA2+ i 0.3541 0.1525 0.6527 1 0.45
s3 CA2+ i 0.6751 0.3207 0.3351 1 0.51
s4 CA2+ i 0.8454 0.1667 0.1697 1 0.4
s5 CA2+ i 0.1908 0.3284 0.8152 1 0.4
s6 CA2+ i 0.3328 0.4107 0.6483 1 0.45
s7 CA2+ i 0.6476 0.0817 0.334 1 0.25
s8 CA2+ i 0.0536 0.1667 0.6176 1 0.33
s9 CA2+ i 0.6438 0.1808 0.7226 1 0.43
s10 CA2+ i 0.383 0.3474 0.3033 1 0.33
s11 CA2+ i 0.965 0.3339 0.3678 1 0.32
s12 CA2+ i 0.0498 0.3977 0.6244 1 0.33
s13 CA2+ i 0.3604 0.0547 0.2888 1 0.3
s14 CA2+ i 0.622 0.4145 0.7117 1 0.51
s15 CA2+ i 0.9682 0.1048 0.3762 1 0.37
s16 CA2+ i 0.4651 0.0913 0.8506 1 0.37
s17 CA2+ i 0.2141 0.2419 0.4658 1 0.32
s18 CA2+ i 0.804 0.2472 0.5175 1 0.33
s19 CA2+ i 0.5363 0.4148 0.1508 1 0.27
s20 CA2+ i 0.7012 0.488 0.9589 1 0.28
s21 CA2+ i 0.7241 0.2378 0.97 1 0.31
s22 CA2+ i 0.3039 0.2766 0.0251 1 0.54
s23 CA2+ i 0.8729 0.0824 0.8173 1 0.3
s24 CA2+ i 0.1371 0.4262 0.1848 1 0.34
s25 CA2+ i 0.0205 0.2604 0.9897 1 0.5
s26 CA2+ a 0 0 0 1 0.41
s27 CA2+ c 0 0.5 0 1 0.3
s28 CA2+ f 0.5 0 0.5 1 0.13
s29 CA2+ h 0.5 0.5 0.5 1 0.12
s30 SI4+ i 0.8322 0.4165 0.1646 1 0.2
s31 SI4+ i 0.4748 0.344 0.871 1 0.21
s32 SI4+ i 0.1616 0.08 0.8192 1 0.04
s33 SI4+ i 0.8002 0.0183 0.5467 1 0.23
s34 SI4+ i 0.1922 0.4972 0.4486 1 0.25
s35 SI4+ i 0.5221 0.1553 0.1222 1 0.15
s36 SI4+ i 0.1492 0.1806 0.2057 1 0.17
s37 SI4+ i 0.8709 0.3207 0.7842 1 0.17
s38 SI4+ i 0.4977 0.2486 0.5043 1 0.23
s39 O2- i 0.0339 0.1943 0.2619 1 0.41
s40 O2- i 0.5127 0.2655 0.1925 1 0.67
s41 O2- i 0.6528 0.1486 0.0807 1 0.62
s42 O2- i 0.1584 0.0685 0.1427 1 0.59
s43 O2- i 0.2204 0.2685 0.6427 1 0.34
s44 O2- i 0.5037 0.0541 0.6743 1 0.31
s45 O2- i 0.4211 0.1297 0.0254 1 0.6
s46 O2- i 0.2625 0.206 0.2903 1 0.54
s47 O2- i 0.6673 0.0923 0.8532 1 0.57
s48 O2- i 0.0105 0.2584 0.4944 1 0.38
s49 O2- i 0.5133 0.0806 0.191 1 0.45
s50 O2- i 0.1592 0.2553 0.1291 1 0.55
s51 O2- i 0.8279 0.395 0.4729 1 0.48
s52 O2- i 0.3124 0.4978 0.4018 1 0.37
s53 O2- i 0.1825 0.4137 0.5105 1 0.59
s54 O2- i 0.3379 0.4353 0.1771 1 0.5
s55 O2- i 0.161 0.3931 0.986 1 0.28
s56 O2- i 0.088 0.4729 0.356 1 0.53
s57 O2- i 0.2777 0.0582 0.7617 1 0.52
s58 O2- i 0.9492 0.4026 0.107 1 0.59
s59 O2- i 0.161 0.1919 0.8857 1 0.39
s60 O2- i 0.1468 0.0064 0.8928 1 0.42
s61 O2- i 0.8031 0.1819 0.3333 1 0.33
s62 O2- i 0.8955 0.1402 0.9995 1 0.37
s63 O2- i 0.5583 0.4518 0.338 1 0.46
s64 O2- i 0.0487 0.0587 0.7321 1 0.4
s65 O2- i 0.6123 0.2397 0.446 1 0.36
s66 O2- i 0.7683 0.0509 0.6645 1 0.48
s67 O2- i 0.4446 0.3903 0.9879 1 0.39
s68 O2- i 0.6109 0.3254 0.863 1 0.57
s69 O2- i 0.9981 0.3075 0.7361 1 0.49
s70 O2- i 0.6869 0.0169 0.4682 1 0.83
s71 O2- i 0.8604 0.2449 0.8521 1 0.52
s72 O2- i 0.7189 0.3952 0.086 1 0.36
s73 O2- i 0.7741 0.3028 0.6875 1 0.56
s74 O2- i 0.8915 0.0963 0.5267 1 0.52
s75 O2- i 0.8639 0.4292 0.8575 1 0.35
s76 O2- i 0.4144 0.1476 0.4653 1 0.59
s77 O2- i 0.1459 0.0887 0.4737 1 0.65
s78 O2- i 0.827 0.3351 0.2302 1 0.43
s79 O2- i 0.3964 0.244 0.8327 1 0.56
s80 O2- i 0.5193 0.2654 0.6264 1 0.46
s81 O2- i 0.4178 0.3379 0.484 1 0.42
s82 O2- i 0.182 0.4733 0.7596 1 0.36
s83 O2- i 0.44 0.4192 0.8047 1 0.41

File: CementCIF/C3s3h.cif
data_global
_chemical_name_mineral 'C3S3H Rosenhahnite'
_symmetry_space_group_name_H-M p-1
_cell_length_a 6.95599985122681
_cell_length_b 9.48400020599365
_cell_length_c 6.81199979782105
_cell_angle_alpha 108.599998474121
_cell_angle_beta 94.8000030517578
_cell_angle_gamma 95.9000015258789
_cell_volume 420.418473747252
loop_
_atom_site_label
_atom_site_type_symbol
_atom_site_Wyckoff_symbol
_atom_site_fract_x
_atom_site_fract_y
_atom_site_fract_z
_atom_site_occupancy
_atom_site_B_iso_or_equiv
s1 CA2+ i 0.2799 0.345 0.184 1 0.67
s2 CA2+ i 0.096 0.6801 0.2429 1 0.64
s3 CA2+ i 0.8465 0.0086 0.267 1 0.7
s4 SI4+ i 0.3041 0.0488 0.2772 1 0.49
s5 SI4+ i 0.6243 0.6615 0.329 1 0.49
s6 SI4+ i 0.802 0.3761 0.2703 1 0.52
s7 O2- i 0.1928 0.0874 0.0902 1 0.83
s8 O2- i 0.5003 0.9696 0.2131 1 0.99
s9 O2- i 0.1594 0.948 0.3668 1 0.75
s10 O2- i 0.3938 0.2132 0.4471 1 0.8
s11 O2- i 0.7694 0.7254 0.1969 1 0.69
s12 O2- i 0.4085 0.5931 0.2071 1 0.67
s13 O2- i 0.7211 0.533 0.4128 1 0.71
s14 O2- i 0.6082 0.295 0.0911 1 0.82
s15 O2- i 0.856 0.2716 0.4015 1 0.78
s16 O2- i 0.9748 0.4193 0.1475 1 0.72
s17 H i 0.524 0.101 0.878 1 3
s18 H i 0.602 0.342 0.98 1 0.8
