Repository: stlusor/XRDNet4Cem

# XRDNet4Cem: Physics-informed deep learning for automated phase identification of cementitious materials

## 🎯 Overview

**XRDNet4Cem** is an advanced deep learning framework designed for automated, high-throughput phase identification in cementitious materials from X-ray diffraction (XRD) patterns. By integrating physical crystallographic principles with state-of-the-art neural networks, this tool revolutionizes traditional search-match workflows, providing rapid and reliable phase analysis for both research and industrial applications.

File: CementCIF/C4AF-trans.cif
data_global
_chemical_name_mineral 'C4AFtrans'
_symmetry_space_group_name_H-M ima2
_cell_length_a 14.6000003814697
_cell_length_b 5.58400011062622
_cell_length_c 5.37400007247925
_cell_angle_alpha 90     
_cell_angle_beta 90     
_cell_angle_gamma 90     
_cell_volume 438.122899636052
loop_
_atom_site_label
_atom_site_type_symbol
_atom_site_Wyckoff_symbol
_atom_site_fract_x
_atom_site_fract_y
_atom_site_fract_z
_atom_site_occupancy
_atom_site_B_iso_or_equiv
s1 CA2+ c 0.1087 0.0273 0.508 1 1
s2 FE3+ a 0 0 0 0.76 1
s3 AL3+ a 0 0 0 0.24 1
s4 FE3+ b 0.25 0.5717 0.5467 0.24 1
s5 AL3+ b 0.25 0.5717 0.5467 0.76 1
s6 O2- c 0.9861 0.2523 0.7509 1 1
s7 O2- c 0.1493 0.068 0.9754 1 1
s8 O2- b 0.25 0.6393 0.8807 1 1

File: CementCIF/C6s3h.cif
data_global
_chemical_name_mineral 'C6S3H gamma Dellaite'
_symmetry_space_group_name_H-M p-1
_cell_length_a 6.82499980926514
_cell_length_b 6.92999982833862
_cell_length_c 12.9069995880127
_cell_angle_alpha 90.6999969482422
_cell_angle_beta 97.5999984741211
_cell_angle_gamma 98.1999969482422
_cell_volume 598.615902191403
loop_
_atom_site_label
_atom_site_type_symbol
_atom_site_Wyckoff_symbol
_atom_site_fract_x
_atom_site_fract_y
_atom_site_fract_z
_atom_site_occupancy
_atom_site_B_iso_or_equiv
s1 CA2+ i 0.0823 0.1931 0.1036 1 0.76
s2 CA2+ i 0.1923 0.2062 0.4897 1 0.62
s3 CA2+ i 0.8947 0.4658 0.2913 1 0.63
s4 CA2+ i 0.5597 0.0333 0.3211 1 0.91
s5 CA2+ i 0.3145 0.1926 0.8758 1 0.64
s6 CA2+ i 0.5919 0.4761 0.7026 1 0.56
s7 SI4+ i 0.616 0.2884 0.0978 1 0.39
s8 SI4+ i 0.8105 0.2859 0.8857 1 0.4
s9 SI4+ i 0.7156 0.2983 0.509 1 0.37
s10 O2- i 0.6164 0.4863 0.1656 1 0.63
s11 O2- i 0.394 0.1867 0.0539 1 1.13
s12 O2- i 0.6173 0.1824 0.8074 1 1.06
s13 O2- i 0.7477 0.1522 0.1747 1 0.86
s14 O2- i 0.986 0.1517 0.9128 1 0.9
s15 O2- i 0.2288 0.1663 0.2997 1 1.45
s16 O2- i 0.8482 0.1286 0.4833 1 1.07
s17 O2- i 0.1901 0.2082 0.6863 1 1.06
s18 O2- i 0.5233 0.2157 0.5663 1 0.75
s19 O2- i 0.745 0.3403 0.9998 1 1.3
s20 O2- i 0.6414 0.3684 0.3914 1 0.83
s21 O2- i 0.834 0.4837 0.5817 1 0.71
s22 O2- i 0.1159 0.512 0.1694 1 0.71
s23 H i 0.1996 0.0501 0.2863 1 2.31
s24 H i 0.0744 0.13 0.6818 1 2.72

File: CementCIF/CA.cif
data_global
_chemical_name_mineral 'CA'
_symmetry_space_group_name_H-M p121/c1
_cell_length_a 15.1899995803833
_cell_length_b 8.0930004119873
_cell_length_c 17.4799995422363
_cell_angle_alpha 90     
_cell_angle_beta 150.151000976563
_cell_angle_gamma 90     
_cell_volume 1069.52328718347
loop_
_atom_site_label
_atom_site_type_symbol
_atom_site_Wyckoff_symbol
_atom_site_fract_x
_atom_site_fract_y
_atom_site_fract_z
_atom_site_occupancy
_atom_site_B_iso_or_equiv
s1 CA2+ e 0.8505 0.0343 0.7612 1 0.5
s2 CA2+ e 0.8023 0.4702 0.7314 1 0.62
s3 CA2+ e 0.5074 0.5286 0.2604 1 0.94
s4 AL3+ e 0.8144 0.3268 0.5759 1 0.48
s5 AL3+ e 0.8137 0.7244 0.5808 1 0.44
s6 AL3+ e 0.4794 0.8289 0.4013 1 0.39
s7 AL3+ e 0.468 0.2193 0.3874 1 0.52
s8 AL3+ e 0.1565 0.7276 0.0648 1 0.43
s9 AL3+ e 0.1521 0.3341 0.06 1 0.55
s10 O2- e 0.946 0.24 0.923 1 0.39
s11 O2- e 0.095 0.532 0.984 1 0.56
s12 O2- e 0.095 0.863 0.946 1 0.51
s13 O2- e 0.958 0.246 0.754 1 0.29
s14 O2- e 0.591 0.26 0.564 1 0.49
s15 O2- e 0.711 0.853 0.57 1 0.52
s16 O2- e 0.756 0.524 0.567 1 0.67
s17 O2- e 0.612 0.227 0.417 1 0.48
s18 O2- e 0.376 0.024 0.321 1 0.39
s19 O2- e 0.291 0.355 0.244 1 0.33
s20 O2- e 0.386 0.727 0.252 1 0.59
s21 O2- e 0.275 0.245 0.078 1 0.3

File: CementCIF/CA2.cif
data_global
_chemical_name_mineral 'CA2 Grossite'
_symmetry_space_group_name_H-M c12/c1
_cell_length_a 12.8699998855591
_cell_length_b 8.88000011444092
_cell_length_c 5.44000005722046
_cell_angle_alpha 90     
_cell_angle_beta 106.800003051758
_cell_angle_gamma 90     
_cell_volume 595.17861149652
loop_
_atom_site_label
_atom_site_type_symbol
_atom_site_Wyckoff_symbol
_atom_site_fract_x
_atom_site_fract_y
_atom_site_fract_z
_atom_site_occupancy
_atom_site_B_iso_or_equiv
s1 CA2+ e 0 0.1908 0.25 1 1.58
s2 AL3+ f 0.1647 0.9137 0.3029 1 1.48
s3 AL3+ f 0.1195 0.5589 0.2418 1 1.59
s4 O2- e 0 0.4675 0.25 1 2.2
s5 O2- f 0.1149 0.9493 0.5641 1 1.95
s6 O2- f 0.1195 0.7476 0.1482 1 1.83
s7 O2- f 0.1935 0.5581 0.5805 1 1.86

File: CementCIF/CA6.cif
data_global
_chemical_name_mineral 'Hibonite'
_symmetry_space_group_name_H-M p63/mmc
_cell_length_a 5.56400012969971
_cell_length_b 5.56400012969971
_cell_length_c 21.8920001983643
_cell_angle_alpha 90     
_cell_angle_beta 90     
_cell_angle_gamma 120    
_cell_volume 586.935445895732
loop_
_atom_site_label
_atom_site_type_symbol
_atom_site_Wyckoff_symbol
_atom_site_fract_x
_atom_site_fract_y
_atom_site_fract_z
_atom_site_occupancy
_atom_site_B_iso_or_equiv
s1 Ca2+ d 0.333333333333333 0.666666666666667 0.75 1 1
s2 Al3+ k 0.1687 0.3374 0.8911 1 1
s3 Al3+ f 0.333333333333333 0.666666666666667 0.028 1 1
s4 Al3+ f 0.333333333333333 0.666666666666667 0.1904 1 1
s5 Al3+ a 0 0 0 1 1
s6 Al3+ b 0 0 0.25 1 1
s7 O2- k 0.1549 0.3098 0.0524 1 1
s8 O2- k 0.5036 0.0072000000000001 0.1501 1 1
s9 O2- f 0.333333333333333 0.666666666666667 0.9445 1 1
s10 O2- e 0 0 0.1501 1 1
s11 O2- h 0.1806 0.3612 0.25 1 1

File: CementCIF/CF.cif
data_global
_chemical_name_mineral 'CF'
_symmetry_space_group_name_H-M pnma
_cell_length_a 9.23099994659424
_cell_length_b 3.02300000190735
_cell_length_c 10.7040004730225
_cell_angle_alpha 90     
_cell_angle_beta 90     
_cell_angle_gamma 90     
_cell_volume 298.698482012188
loop_
_atom_site_label
_atom_site_type_symbol
_atom_site_Wyckoff_symbol
_atom_site_fract_x
_atom_site_fract_y
_atom_site_fract_z
_atom_site_occupancy
_atom_site_B_iso_or_equiv
s1 FE3+ c 0.933 0.25 0.11 1 1
s2 FE3+ c 0.92 0.25 0.608 1 1
s3 CA2+ c 0.256 0.25 0.154 1 1
s4 O2- c 0.708 0.25 0.662 1 1
s5 O2- c 0.615 0.25 0.977 1 1
s6 O2- c 0.021 0.25 0.284 1 1
s7 O2- c 0.919 0.25 0.924 1 1

File: CementCIF/Ca-Langbeinite-HT.cif
data_global
_chemical_name_mineral 'Langbeinite (Speer)'
_symmetry_space_group_name_H-M p213
_cell_length_a 10.4288997650147
_cell_length_b 10.4288997650147
_cell_length_c 10.4288997650147
_cell_angle_alpha 90     
_cell_angle_beta 90     
_cell_angle_gamma 90     
_cell_volume 1134.26747801717
loop_
_atom_site_label
_atom_site_type_symbol
_atom_site_Wyckoff_symbol
_atom_site_fract_x
_atom_site_fract_y
_atom_site_fract_z
_atom_site_occupancy
_atom_site_B_iso_or_equiv
s1 K1+ a 0.8158 0.8158 0.8158 1 1
s2 K1+ a 0.052 0.052 0.052 1 1
s3 Ca2+ a 0.3301 0.3301 0.3301 1 1
s4 Ca2+ a 0.5885 0.5885 0.5885 1 1
s5 S b 0.2281 0.3746 0.0095 1 1
s6 O2- b 0.3159 0.2805 0.9584 1 1
s7 O2- b 0.1008 0.3224 0.0088 1 1
s8 O2- b 0.2334 0.4844 0.9273 1 1
s9 O2- b 0.2652 0.4156 0.1352 1 1

File: CementCIF/CalcitMg.cif
data_global
_chemical_name_mineral 'Calcite magnesian'
_symmetry_space_group_name_H-M r-3c
_cell_length_a 4.94299983978271
_cell_length_b 4.94299983978271
_cell_length_c 16.8500003814697
_cell_angle_alpha 90     
_cell_angle_beta 90     
_cell_angle_gamma 120    
_cell_volume 356.542856435799
loop_
_atom_site_label
_atom_site_type_symbol
_atom_site_Wyckoff_symbol
_atom_site_fract_x
_atom_site_fract_y
_atom_site_fract_z
_atom_site_occupancy
_atom_site_B_iso_or_equiv
s1 CA2+ b 0 0 0 0.9 0.95
s2 MG2+ b 0 0 0 0.1 0.95
s3 C a 0 0 0.25 1 0.9
s4 O e 0.257 0 0.25 1 0.94

File: CementCIF/Calcite.cif
data_global
_chemical_name_mineral 'Calcite'
_symmetry_space_group_name_H-M r-3c
_cell_length_a 4.98999977111816
_cell_length_b 4.98999977111816
_cell_length_c 17.0610008239746
_cell_angle_alpha 90     
_cell_angle_beta 90     
_cell_angle_gamma 120    
_cell_volume 367.905420951739
loop_
_atom_site_label
_atom_site_type_symbol
_atom_site_Wyckoff_symbol
_atom_site_fract_x
_atom_site_fract_y
_atom_site_fract_z
_atom_site_occupancy
_atom_site_B_iso_or_equiv
s1 CA2+ b 0 0 0 1 0.95
s2 C a 0 0 0.25 1 0.9
s3 O e 0.257 0 0.25 1 0.94

File: CementCIF/Cfs.cif
data_global
_chemical_name_mineral 'CFS Kirschsteinite'
_symmetry_space_group_name_H-M pnma
_cell_length_a 11.1599998474121
_cell_length_b 6.44000005722046
_cell_length_c 4.875  
_cell_angle_alpha 90     
_cell_angle_beta 90     
_cell_angle_gamma 90     
_cell_volume 350.368198322582
loop_
_atom_site_label
_atom_site_type_symbol
_atom_site_Wyckoff_symbol
_atom_site_fract_x
_atom_site_fract_y
_atom_site_fract_z
_atom_site_occupancy
_atom_site_B_iso_or_equiv
s1 FE2+ a 0 0 0 1 0.5
s2 CA2+ c 0.2768 0.25 0.9775 1 0.51
s3 SI4+ c 0.0816 0.25 0.411 1 0.42
s4 O2- c 0.0777 0.25 0.7457 1 0.65
s5 O2- c 0.449 0.25 0.246 1 0.58
s6 O2- d 0.1475 0.0457 0.2733 1 0.59

File: CementCIF/Clinotobermorite1A.cif
data_Ca5_Si6_O17_(_H2_O_)5_-_04-013-6153
#Copyright 2025 International Centre for Diffraction Data. All rights reserved.

_audit_creation_date                  2025-05-01
_audit_creation_method                'Generated by PDF-4+ 2020 4.20.0.1'

_chemical_name_systematic             'Calcium Silicon Oxide Hydrate'
_chemical_formula_moiety              'Ca5 Si6 O17 ( H2 O )5'
_chemical_formula_sum                 'Ca5 H10 O22 Si6'
_chemical_formula_weight              730.96

_cell_length_a                        11.273(1)
_cell_length_b                        7.350(2)
_cell_length_c                        11.498(2)
_cell_angle_alpha                     99.17(1)
_cell_angle_beta                      97.19(1)
_cell_angle_gamma                     89.97(2)
_cell_volume                          932.93
_cell_formula_units_Z                 1.00
_symmetry_cell_setting                triclinic
_symmetry_space_group_name_H-M        C1
_symmetry_Int_Tables_number           1

loop_
_symmetry_equiv_pos_site_id
_symmetry_equiv_pos_as_xyz
1 x,y,z
2 x+1/2,y+1/2,z

loop_
_atom_site_label
_atom_site_type_symbol
_atom_site_fract_x
_atom_site_fract_y
_atom_site_fract_z
_atom_site_U_iso_or_equiv
_atom_site_symmetry_multiplicity
_atom_site_Wyckoff_symbol
_atom_site_occupancy
Si1 Si 0.8933 0.2067 0.1829 0.0016 2 a 1.0
Si2 Si -0.8926 -0.2073 -0.1841 0.0016 2 a 1.0
Si3 Si 0.9969 -0.0381 0.3577 0.0066 2 a 1.0
Si4 Si -0.9938 0.0376 -0.3586 0.0066 2 a 1.0
Si5 Si 0.8949 -0.3723 0.1877 0.0051 2 a 1.0
Si6 Si -0.8962 0.3702 -0.1872 0.0051 2 a 1.0
O7 O 0.913 0.125 0.311 0.009 2 a 1.0
O8 O -0.914 -0.122 -0.306 0.009 2 a 1.0
O9 O 0.914 -0.221 0.314 0.012 2 a 1.0
O10 O -0.916 0.23 -0.312 0.012 2 a 1.0
O11 O 0.77 -0.349 0.11 0.004 2 a 1.0
O12 O -0.769 0.346 -0.114 0.004 2 a 1.0
O13 O 0.764 0.153 0.11 0.007 2 a 1.0
O14 O -0.769 -0.148 -0.105 0.007 2 a 1.0
O15 O 0.003 -0.351 0.113 0.005 2 a 1.0
O16 O 0.001 0.358 -0.106 0.005 2 a 1.0
O17 O 0.002 0.154 0.099 0.005 2 a 1.0
O18 O 0.004 -0.161 -0.104 0.005 2 a 1.0
O19 O 0.891 0.429 0.236 0.008 2 a 1.0
O20 O -0.895 -0.432 -0.237 0.008 2 a 1.0
O21 O 0.009 -0.005 0.498 0.017 2 a 1.0
O22 O 0.508 0.009 0.508 0.026 2 a 1.0
O23 O 0.122 -0.041 0.31 0.01 2 a 1.0
O24 O -0.128 0.046 -0.32 0.01 2 a 1.0
O25 O -0.335 -0.063 -0.691 0.072 2 a 1.0
O26 O 0.335 0.041 0.695 0.072 2 a 1.0
Ca27 Ca 0.3617 0.1076 0.9233 0.0029 2 a 1.0
Ca28 Ca -0.3643 -0.1044 -0.9149 0.0029 2 a 1.0
Ca29 Ca 0.8709 0.0988 0.8976 0.0025 2 a 1.0
Ca30 Ca -0.8694 -0.101 -0.9056 0.0025 2 a 1.0
Ca31 Ca 0.3118 -0.019 0.4273 0.026 2 a 1.0
O32 O 0.258 -0.231 0.542 0.045 2 a 1.0
O33 O 0.262 0.25 0.532 0.057 2 a 1.0

File: CementCIF/Cordieri.cif
data_global
_chemical_name_mineral 'Cordierite'
_symmetry_space_group_name_H-M cccm
_cell_length_a 17.0799999237061
_cell_length_b 9.72999954223633
_cell_length_c 9.35700035095215
_cell_angle_alpha 90     
_cell_angle_beta 90     
_cell_angle_gamma 90     
_cell_volume 1555.02483701942
loop_
_atom_site_label
_atom_site_type_symbol
_atom_site_Wyckoff_symbol
_atom_site_fract_x
_atom_site_fract_y
_atom_site_fract_z
_atom_site_occupancy
_atom_site_B_iso_or_equiv
s1 AL3+ k 0.25 0.25 0.7498 1 0.5
s2 SI4+ b 0 0.5 0.25 1 0.5
s3 SI4+ l 0.3074 0.4222 0 1 0.5
s4 AL3+ l 0.4492 0.1921 0 1 0.5
s5 SI4+ l 0.6352 0.2625 0 1 0.5
s6 O2- m 0.2474 0.1029 0.141 1 0.5
s7 O2- m 0.062 0.416 0.1512 1 0.5
s8 O2- m 0.8268 0.3101 0.1416 1 0.5
s9 O2- l 0.3777 0.3161 0 1 0.5
s10 O2- l 0.543 0.2524 0 1 0.5
s11 O2- l 0.6645 0.4208 0 1 0.5
s12 MG2+ g 0.3375 0 0.25 0.95 0.5
s13 FE2+ g 0.3375 0 0.25 0.05 0.5
s14 NA1+ c 0 0 0 0.05 5
s15 CA2+ c 0 0 0 0.02 5
s16 H m 0 0.2397 0.14 1 5
s17 H m 0.0174 0.0833 0.305 0.14 5
s18 O2- g 0.973 0 0.25 0.28 0.5

File: CementCIF/Corundum.cif
data_global
_chemical_name_mineral 'Corundum'
_symmetry_space_group_name_H-M r-3c
_cell_length_a 4.76000022888184
_cell_length_b 4.76000022888184
_cell_length_c 12.9940004348755
_cell_angle_alpha 90     
_cell_angle_beta 90     
_cell_angle_gamma 120    
_cell_volume 254.969044164316
loop_
_atom_site_label
_atom_site_type_symbol
_atom_site_Wyckoff_symbol
_atom_site_fract_x
_atom_site_fract_y
_atom_site_fract_z
_atom_site_occupancy
_atom_site_B_iso_or_equiv
s1 AL3+ c 0 0 0.3522 1 0.32
s2 O2- e 0.6937 0 0.25 1 0.33

File: CementCIF/Crishigh.cif
data_global
_chemical_name_mineral 'Cristobalite high'
_symmetry_space_group_name_H-M fd3m
_cell_length_a 7.16699981689453
_cell_length_b 7.16699981689453
_cell_length_c 7.16699981689453
_cell_angle_alpha 90     
_cell_angle_beta 90     
_cell_angle_gamma 90     
_cell_volume 368.139298246875
loop_
_atom_site_label
_atom_site_type_symbol
_atom_site_Wyckoff_symbol
_atom_site_fract_x
_atom_site_fract_y
_atom_site_fract_z
_atom_site_occupancy
_atom_site_B_iso_or_equiv
s1 SI4+ a 0.125 0.125 0.125 1 3.33
s2 O h 0 0.4556 0.5444 0.17 3.49

File: CementCIF/Cristoba.cif
data_global
_chemical_name_mineral 'Cristobalite low'
_symmetry_space_group_name_H-M p41212
_cell_length_a 4.96999979019165
_cell_length_b 4.96999979019165
_cell_length_c 6.92899990081787
_cell_angle_alpha 90     
_cell_angle_beta 90     
_cell_angle_gamma 90     
_cell_volume 171.152519199718
loop_
_atom_site_label
_atom_site_type_symbol
_atom_site_Wyckoff_symbol
_atom_site_fract_x
_atom_site_fract_y
_atom_site_fract_z
_atom_site_occupancy
_atom_site_B_iso_or_equiv
s1 SI4+ a 0.3005 0.3005 0 1 1.04
s2 O2- b 0.2392 0.1037 0.1786 1 1.86

File: CementCIF/Diaspore.cif
data_global
_chemical_name_mineral 'Diaspore'
_symmetry_space_group_name_H-M pnma
_cell_length_a 9.42500019073486
_cell_length_b 2.84500002861023
_cell_length_c 4.40000009536743
_cell_angle_alpha 90     
_cell_angle_beta 90     
_cell_angle_gamma 90     
_cell_volume 117.98215613128
loop_
_atom_site_label
_atom_site_type_symbol
_atom_site_Wyckoff_symbol
_atom_site_fract_x
_atom_site_fract_y
_atom_site_fract_z
_atom_site_occupancy
_atom_site_B_iso_or_equiv
s1 AL3+ c 0.6445 0.25 0.5447 1 1.2
s2 O2- c 0.3011 0.25 0.2123 1 1.9
s3 O2- c 0.4466 0.25 0.6971 1 1.4
s4 H c 0.4124 0.25 0.9095 1 1.4

File: CementCIF/Dolomite.cif
data_global
_chemical_name_mineral 'Dolomite'
_symmetry_space_group_name_H-M r-3
_cell_length_a 4.81199979782104
_cell_length_b 4.81199979782104
_cell_length_c 16.0200004577637
_cell_angle_alpha 90     
_cell_angle_beta 90     
_cell_angle_gamma 120    
_cell_volume 321.250902705131
loop_
_atom_site_label
_atom_site_type_symbol
_atom_site_Wyckoff_symbol
_atom_site_fract_x
_atom_site_fract_y
_atom_site_fract_z
_atom_site_occupancy
_atom_site_B_iso_or_equiv
s1 CA2+ a 0 0 0 1 0.7
s2 MG2+ b 0 0 0.5 1 0.5
s3 C c 0 0 0.2429 1 0.7
s4 O f 0.2485 0.9657 0.2439 1 0.8

File: CementCIF/Ettringite.cif
data_global
_chemical_name_mineral 'Ettringite'
_symmetry_space_group_name_H-M p31c
_cell_length_a 11.2600002288818
_cell_length_b 11.2600002288818
_cell_length_c 10     
_cell_angle_alpha 90     
_cell_angle_beta 90     
_cell_angle_gamma 120    
_cell_volume 1098.01286948718
loop_
_atom_site_label
_atom_site_type_symbol
_atom_site_Wyckoff_symbol
_atom_site_fract_x
_atom_site_fract_y
_atom_site_fract_z
_atom_site_occupancy
_atom_site_B_iso_or_equiv
s1 AL3+ a 0 0 0 1 1.2
s2 AL3+ a 0 0 0.25 1 1.2
s3 CA2+ c 0.009 0.816 0.875 1 1.7
s4 CA2+ c 0.994 0.189 0.125 1 1.8
s5 O2- c 0.994 0.134 0.948 1 2.2
s6 O2- c 0.996 0.865 0.057 1 1
s7 O2- c 0.004 0.146 0.805 1 1.6
s8 O2- c 0.004 0.876 0.198 1 1
s9 O2- c 0 0.348 0.047 1 3.9
s10 O2- c 0.01 0.663 0.958 1 1.8
s11 O2- c 0.997 0.345 0.199 1 3.6
s12 O2- c 0.996 0.655 0.788 1 3.1
s13 O2- c 0.263 0.405 0.618 1 2.9
s14 O2- c 0.744 0.593 0.374 1 4.8
s15 O2- c 0.259 0.406 0.126 1 4.8
s16 O2- c 0.768 0.598 0.87 1 1.7
s17 O2- b 0.333333333333333 0.666666666666667 0.42 1 1.9
s18 O2- b 0.333333333333333 0.666666666666667 0.814 1 7.8
s19 O2- b 0.333333333333333 0.666666666666667 0.07 1 4.2
s20 O2- c 0.195 0.642 0.518 1 4.7
s21 O2- c 0.195 0.62 0.723 1 4.3
s22 O2- c 0.192 0.585 0.982 1 2.1
s23 O2- c 0.197 0.637 0.243 0.66667 5.4
s24 S b 0.333333333333333 0.666666666666667 0.491 1 2.2
s25 S b 0.333333333333333 0.666666666666667 0.75 1 1.6
s26 S b 0.333333333333333 0.666666666666667 0.009 1 1.4

File: CementCIF/Fluorellestadite.cif
data_Ca10_(_Si_O4_)3_(_S_O4_)3_F2_-_01-080-8094
#Copyright 2025 International Centre for Diffraction Data. All rights reserved.

_audit_creation_date                  2025-05-02
_audit_creation_method                'Generated by PDF-4+ 2020 4.20.0.1'

_chemical_name_systematic             'Calcium Fluoride Silicate Sulfate'
_chemical_name_common                 'calcium silicate sulfate(VI) fluoride'
_chemical_formula_moiety              'Ca10 ( Si O4 )3 ( S O4 )3 F2'
_chemical_formula_sum                 'Ca10 F2 O24 S3 Si3'
_chemical_formula_weight              1003.20

_cell_length_a                        9.4486(1)
_cell_length_b                        9.4486(1)
_cell_length_c                        6.94259(11)
_cell_angle_alpha                     90
_cell_angle_beta                      90
_cell_angle_gamma                     120
_cell_volume                          536.77
_cell_formula_units_Z                 1.00
_symmetry_cell_setting                hexagonal
_symmetry_space_group_name_H-M        P63/m
_symmetry_Int_Tables_number           176

loop_
_symmetry_equiv_pos_site_id
_symmetry_equiv_pos_as_xyz
1 x,y,z
2 -x,-y,-z
3 -y,x-y,z
4 y,-x+y,-z
5 -x+y,-x,z
6 x-y,x,-z
7 -x,-y,z+1/2
8 x,y,-z+1/2
9 y,-x+y,z+1/2
10 -y,x-y,-z+1/2
11 x-y,x,z+1/2
12 -x+y,-x,-z+1/2

loop_
_atom_site_label
_atom_site_type_symbol
_atom_site_fract_x
_atom_site_fract_y
_atom_site_fract_z
_atom_site_B_iso_or_equiv
_atom_site_symmetry_multiplicity
_atom_site_Wyckoff_symbol
_atom_site_occupancy
Ca1 Ca 0.3333 0.6667 0.0026 1.46 4 f 1.0
Ca2 Ca 0.239 -0.0088 0.25 1.46 6 h 1.0
S3 S 0.398 0.37042 0.25 1.51 6 h 0.5
Si4 Si 0.398 0.37042 0.25 1.51 6 h 0.5
O5 O 0.3244 0.4842 0.25 1.51 6 h 1.0
O6 O 0.5868 0.4674 0.25 1.51 6 h 1.0
O7 O 0.3411 0.2574 0.0717 1.51 12 i 1.0
F8 F 0.0 0.0 0.25 1.46 2 a 1.0

File: CementCIF/Fluorite.cif
data_global
_chemical_name_mineral 'Fluorite'
_symmetry_space_group_name_H-M fm3m
_cell_length_a 5.46199989318848
_cell_length_b 5.46199989318848
_cell_length_c 5.46199989318848
_cell_angle_alpha 90     
_cell_angle_beta 90     
_cell_angle_gamma 90     
_cell_volume 162.950261568333
loop_
_atom_site_label
_atom_site_type_symbol
_atom_site_Wyckoff_symbol
_atom_site_fract_x
_atom_site_fract_y
_atom_site_fract_z
_atom_site_occupancy
_atom_site_B_iso_or_equiv
s1 CA2+ a 0 0 0 1 0.41
s2 F1- c 0.25 0.25 0.25 1 0.62

File: CementCIF/Friedel-s-salt.cif
data_Ca2_Al_(_O_H_)6_Cl_(_H2_O_)2_-_01-078-1219
#Copyright 2025 International Centre for Diffraction Data. All rights reserved.

_audit_creation_date                  2025-05-02
_audit_creation_method                'Generated by PDF-4+ 2020 4.20.0.1'

_chemical_name_systematic             'Calcium Aluminum Chloride Hydroxide Hydrate'
_chemical_name_common                 'friedel`s salt'
_chemical_formula_moiety              'Ca2 Al ( O H )6 Cl ( H2 O )2'
_chemical_formula_sum                 'Al Ca2 Cl H10 O8'
_chemical_formula_weight              280.66

_cell_length_a                        9.979(3)
_cell_length_b                        5.751(2)
_cell_length_c                        16.320(6)
_cell_angle_alpha                     90.00(3)
_cell_angle_beta                      104.53(3)
_cell_angle_gamma                     90.00(3)
_cell_volume                          906.64
_cell_formula_units_Z                 4.00
_symmetry_cell_setting                monoclinic
_symmetry_space_group_name_H-M        A2/n
_symmetry_Int_Tables_number           15

loop_
_symmetry_equiv_pos_site_id
_symmetry_equiv_pos_as_xyz
1 x,y,z
2 -x,-y,-z
3 -x+1/2,y,-z+1/2
4 x+1/2,-y,z+1/2
5 x,y+1/2,z+1/2
6 -x,-y+1/2,-z+1/2
7 -x+1/2,y+1/2,-z
8 x+1/2,-y+1/2,z

loop_
_atom_site_label
_atom_site_type_symbol
_atom_site_fract_x
_atom_site_fract_y
_atom_site_fract_z
_atom_site_B_iso_or_equiv
_atom_site_symmetry_multiplicity
_atom_site_Wyckoff_symbol
_atom_site_occupancy
Al1 Al 0.0 0.0 0.0 0.81812 4 a 1.0
Ca2 Ca 0.34882 6.2E-4 0.03717 1.00681 8 f 1.0
Cl3 Cl 0.25 -0.42451 0.25 2.69499 4 e 1.0
O4 O 0.12853 0.90438 0.93699 1.08118 8 f 1.0
O5 O 0.05296 -0.27981 0.06193 1.04165 8 f 1.0
O6 O 0.84802 0.8201 0.93553 1.10126 8 f 1.0
O7 O 0.41979 0.00443 0.19413 2.76541 8 f 1.0
H8 H 0.125 0.945 0.893 2.2029 8 f 1.0
H9 H 0.095 -0.275 0.105 2.29764 8 f 1.0
H10 H 0.845 0.789 0.889 2.29764 8 f 1.0
H11 H 0.375 0.896 0.215 4.00311 8 f 1.0
H12 H 0.503 0.999 0.217 5.10061 8 f 1.0

loop_
_atom_site_aniso_label
_atom_site_aniso_B_11
_atom_site_aniso_B_12
_atom_site_aniso_B_13
_atom_site_aniso_B_22
_atom_site_aniso_B_23
_atom_site_aniso_B_33
Al1 0.53 0.0 0.26 0.63 0.0 1.31
Ca2 0.65 -0.02 0.32 0.78 -0.01 1.61
Cl3 1.91 0.0 0.12 4.03 0.0 1.95
O4 0.98 0.06 0.43 1.03 0.12 1.31
O5 0.82 0.0 0.05 0.9 0.05 1.29
O6 0.86 -0.09 0.31 1.09 -0.19 1.37
O7 2.43 -0.58 0.36 3.42 0.07 2.32

File: CementCIF/Gaylussite.cif
data_global
_chemical_name_mineral 'Gaylussite'
_symmetry_space_group_name_H-M c12/c1
_cell_length_a 14.3500003814697
_cell_length_b 7.78000020980835
_cell_length_c 11.2069997787476
_cell_angle_alpha 90     
_cell_angle_beta 127.800003051758
_cell_angle_gamma 90     
_cell_volume 988.628591233645
loop_
_atom_site_label
_atom_site_type_symbol
_atom_site_Wyckoff_symbol
_atom_site_fract_x
_atom_site_fract_y
_atom_site_fract_z
_atom_site_occupancy
_atom_site_B_iso_or_equiv
s1 NA1+ f 0.4122 0.8182 0.5109 1 0.86
s2 CA2+ e 0 0.3065 0.25 1 0.4
s3 O2- f 0.3345 0.9902 0.0894 1 0.58
s4 O2- f 0.3962 0.996 0.3245 1 0.74
s5 O2- f 0.2149 0.0909 0.1367 1 0.72
s6 O2- f 0.3526 0.5965 0.1893 1 0.82
s7 O2- f 0.5707 0.7073 0.5034 1 0.75
s8 O2- e 0 0.8191 0.25 1 0.76
s9 C f 0.3153 0.0266 0.1844 1 0.36

File: CementCIF/Gehlenite.cif
data_global
_chemical_name_mineral 'C2AS Gehlenite'
_symmetry_space_group_name_H-M p-421m
_cell_length_a 7.67999982833862
_cell_length_b 7.67999982833862
_cell_length_c 5.05999994277954
_cell_angle_alpha 90     
_cell_angle_beta 90     
_cell_angle_gamma 90     
_cell_volume 298.450927283204
loop_
_atom_site_label
_atom_site_type_symbol
_atom_site_Wyckoff_symbol
_atom_site_fract_x
_atom_site_fract_y
_atom_site_fract_z
_atom_site_occupancy
_atom_site_B_iso_or_equiv
s1 CA2+ e 0.8387 0.3387 0.4884 1 1.2
s2 AL3+ a 0 0 0 1 0.75
s3 AL3+ e 0.6431 0.1431 0.0437 0.5 0.85
s4 SI4+ f 0.6431 0 0.0437 0.5 0.85
s5 O2- c 0 0.5 0.8233 1 0.77
s6 O2- e 0.643 0.143 0.7165 1 0.46
s7 O2- f 0.0877 0.1673 0.8072 1 1.11

File: CementCIF/Gibbsite.cif
data_global
_chemical_name_mineral 'Gibbsite'
_symmetry_space_group_name_H-M p121/c1
_cell_length_a 8.6850004196167
_cell_length_b 5.0770001411438
_cell_length_c 9.73600006103516
_cell_angle_alpha 90     
_cell_angle_beta 94.5   
_cell_angle_gamma 90     
_cell_volume 427.973358118839
loop_
_atom_site_label
_atom_site_type_symbol
_atom_site_Wyckoff_symbol
_atom_site_fract_x
_atom_site_fract_y
_atom_site_fract_z
_atom_site_occupancy
_atom_site_B_iso_or_equiv
s1 AL3+ e 0.1679 0.5295 0.9977 1 0.56
s2 AL3+ e 0.3344 0.0236 0.9976 1 0.57
s3 O2- e 0.1779 0.2183 0.8885 1 0.78
s4 O2- e 0.6692 0.6558 0.8977 1 0.79
s5 O2- e 0.4984 0.1315 0.8956 1 0.78
s6 O2- e 0.9795 0.6293 0.8932 1 0.8
s7 O2- e 0.2971 0.7178 0.8948 1 0.81
s8 O2- e 0.8194 0.1491 0.8985 1 0.76
s9 H e 0.101 0.152 0.876 1 1
s10 H e 0.595 0.573 0.902 1 1
s11 H e 0.503 0.137 0.81 1 1
s12 H e 0.971 0.801 0.893 1 1
s13 H e 0.293 0.724 0.804 1 1
s14 H e 0.815 0.16 0.81 1 1

File: CementCIF/Glauberite.cif
data_global
_chemical_name_mineral 'Glauberite'
_symmetry_space_group_name_H-M c12/c1
_cell_length_a 10.1300001144409
_cell_length_b 8.30599975585938
_cell_length_c 8.53299999237061
_cell_angle_alpha 90     
_cell_angle_beta 112.199996948242
_cell_angle_gamma 90     
_cell_volume 664.742438059127
loop_
_atom_site_label
_atom_site_type_symbol
_atom_site_Wyckoff_symbol
_atom_site_fract_x
_atom_site_fract_y
_atom_site_fract_z
_atom_site_occupancy
_atom_site_B_iso_or_equiv
s1 CA2+ e 0 0.9356 0.25 1 0.33
s2 NA1+ f 0.1371 0.4445 0.4394 1 1.5
s3 S f 0.1856 0.2143 0.1888 1 0.25
s4 O2- f 0.1252 0.0894 0.0583 1 1.08
s5 O2- f 0.1616 0.1633 0.3399 1 0.94
s6 O2- f 0.34 0.2294 0.2303 1 1.4
s7 O2- f 0.1134 0.3697 0.1325 1 0.95

File: CementCIF/Goethite.cif
data_global
_chemical_name_mineral 'Goethite'
_symmetry_space_group_name_H-M pnma
_cell_length_a 9.96000003814697
_cell_length_b 3.02300000190735
_cell_length_c 4.60500001907349
_cell_angle_alpha 90     
_cell_angle_beta 90     
_cell_angle_gamma 90     
_cell_volume 138.652314592808
loop_
_atom_site_label
_atom_site_type_symbol
_atom_site_Wyckoff_symbol
_atom_site_fract_x
_atom_site_fract_y
_atom_site_fract_z
_atom_site_occupancy
_atom_site_B_iso_or_equiv
s1 FE3+ c 0.3539 0.25 0.4523 1 0.4
s2 O2- c 0.6996 0.25 0.792 1 1
s3 O2- c 0.5531 0.25 0.296 1 1

File: CementCIF/Gypsum.cif
data_global
_chemical_name_mineral 'Gypsum'
_symmetry_space_group_name_H-M c12/c1
_cell_length_a 6.52199983596802
_cell_length_b 15.2019996643066
_cell_length_c 5.67899990081787
_cell_angle_alpha 90     
_cell_angle_beta 118.400001525879
_cell_angle_gamma 90     
_cell_volume 495.29342118618
loop_
_atom_site_label
_atom_site_type_symbol
_atom_site_Wyckoff_symbol
_atom_site_fract_x
_atom_site_fract_y
_atom_site_fract_z
_atom_site_occupancy
_atom_site_B_iso_or_equiv
s1 CA2+ e 0.25 0.4213 0 1 0.88
s2 S e 0.25 0.9216 0 1 0.66
s3 O2- f 0.5505 0.1319 0.9632 1 1.49
s4 O2- f 0.6671 0.0223 0.7582 1 1.41
s5 O2- f 0.4588 0.1821 0.3796 1 2.19

File: CementCIF/Halite.cif
data_global
_chemical_name_mineral 'Halite'
_symmetry_space_group_name_H-M fm3m
_cell_length_a 5.6399998664856
_cell_length_b 5.6399998664856
_cell_length_c 5.6399998664856
_cell_angle_alpha 90     
_cell_angle_beta 90     
_cell_angle_gamma 90     
_cell_volume 179.406131258881
loop_
_atom_site_label
_atom_site_type_symbol
_atom_site_Wyckoff_symbol
_atom_site_fract_x
_atom_site_fract_y
_atom_site_fract_z
_atom_site_occupancy
_atom_site_B_iso_or_equiv
s1 NA1+ a 0 0 0 1 1.667
s2 CL1- b 0.5 0.5 0.5 1 1.4

File: CementCIF/Hydrogarnet.cif
data_global
_chemical_name_mineral 'Hydrogarnet'
_symmetry_space_group_name_H-M ia-3d
_cell_length_a 12.5754995346069
_cell_length_b 12.5754995346069
_cell_length_c 12.5754995346069
_cell_angle_alpha 90     
_cell_angle_beta 90     
_cell_angle_gamma 90     
_cell_volume 1988.72959394764
loop_
_atom_site_label
_atom_site_type_symbol
_atom_site_Wyckoff_symbol
_atom_site_fract_x
_atom_site_fract_y
_atom_site_fract_z
_atom_site_occupancy
_atom_site_B_iso_or_equiv
s1 Ca2+ c 0.125 0 0.25 1 1
s2 Al3+ a 0 0 0 1 1
s3 O2- h 0.029 0.0527 0.6401 1 1
s4 H h 0.1719 0.0959 0.794 1 1

File: CementCIF/Jasmundite.cif
data_global
_chemical_name_mineral 'Jasmundite'
_symmetry_space_group_name_H-M i-4m2
_cell_length_a 10.4610004425049
_cell_length_b 10.4610004425049
_cell_length_c 8.8129997253418
_cell_angle_alpha 90     
_cell_angle_beta 90     
_cell_angle_gamma 90     
_cell_volume 964.428859107982
loop_
_atom_site_label
_atom_site_type_symbol
_atom_site_Wyckoff_symbol
_atom_site_fract_x
_atom_site_fract_y
_atom_site_fract_z
_atom_site_occupancy
_atom_site_B_iso_or_equiv
s1 Ca2+ i 0.2437 0 0.196 1 1.13
s2 Ca2+ i 0.2583 0 0.7911 1 1.14
s3 Ca2+ f 0 0.5 0.5032 1 0.79
s4 Ca2+ b 0.5 0.5 0 1 0.55
s5 Si4+ g 0.7116 0.7116 0 1 0.46
s6 O2- j 0.1446 0.1457 0.3523 1 0.78
s7 O2- j 0.3648 0.1795 0.5062 1 0.68
s8 O2- c 0 0.5 0.25 1 2.4
s9 O2- d 0 0.5 0.75 1 0.7
s10 S a 0 0 0 1 1.36

File: CementCIF/Kenotobermorite.cif
data_Ca4.9_(_Si5.5_Al0.5_O16.3_)_(_O_H_)0.7_(_H2_O_)5_-_01-074-2878
#Copyright 2025 International Centre for Diffraction Data. All rights reserved.

_audit_creation_date                  2025-05-01
_audit_creation_method                'Generated by PDF-4+ 2020 4.20.0.1'

_chemical_name_systematic             'Calcium Silicon Aluminum Oxide Hydroxide Hydrate'
_chemical_name_common                 'calcium alumosilicate hydroxide hydrate'
_chemical_formula_moiety              'Ca4.9 ( Si5.5 Al0.5 O16.3 ) ( O H )0.7 ( H2 O )5'
_chemical_formula_sum                 'Al0.5 Ca4.9 H10.7 O22 Si5.5'
_chemical_formula_weight              727.11

_cell_length_a                        6.7296(7)
_cell_length_b                        7.3550(5)
_cell_length_c                        22.610(2)
_cell_angle_alpha                     90
_cell_angle_beta                      90
_cell_angle_gamma                     123.242
_cell_volume                          935.98
_cell_formula_units_Z                 2.00
_symmetry_cell_setting                monoclinic
_symmetry_space_group_name_H-M        Bm
_symmetry_Int_Tables_number           8

loop_
_symmetry_equiv_pos_site_id
_symmetry_equiv_pos_as_xyz
1 x,y,z
2 x,y,-z
3 x+1/2,y,z+1/2
4 x+1/2,y,-z+1/2

loop_
_atom_site_label
_atom_site_type_symbol
_atom_site_fract_x
_atom_site_fract_y
_atom_site_fract_z
_atom_site_B_iso_or_equiv
_atom_site_symmetry_multiplicity
_atom_site_Wyckoff_symbol
_atom_site_occupancy
Ca1 Ca 0.255 0.435 0.205 0.24 4 b 1.0
Ca2 Ca 0.749 0.923 0.294 0.24 4 b 1.0
Ca3 Ca 0.572 0.12 0.036 0.2 4 b 0.45
Si4 Si 0.753 0.395 0.156 1.33 4 b 1.0
Si5 Si 0.907 0.757 0.071 1.33 4 b 0.75
Al6 Al 0.907 0.757 0.071 1.33 4 b 0.25
Si7 Si 0.741 0.959 0.159 1.33 4 b 1.0
O8 O 0.751 0.503 0.095 1.92 4 b 1.0
O9 O 0.762 0.188 0.132 1.92 4 b 1.0
O10 O 0.978 0.533 0.197 1.92 4 b 1.0
O11 O 0.515 0.31 0.195 1.92 4 b 1.0
O12 O 0.894 0.746 0.0 1.92 2 a 1.0
O13 O 0.198 0.892 0.095 1.92 4 b 1.0
O14 O 0.741 0.853 0.096 1.92 4 b 1.0
O15 O 0.509 0.801 0.195 1.92 4 b 1.0
O16 O 0.976 0.039 0.2 1.92 4 b 1.0
O17 O 0.385 0.276 0.0 4.51 2 a 1.0
O18 O 0.971 0.242 0.0 4.51 2 a 1.0
O19 O 0.383 0.746 0.0 4.51 2 a 1.0
O20 O 0.251 0.424 0.085 4.51 4 b 1.0

File: CementCIF/Kuzel's salt.cif
data_Ca4_Al2_(_S_O4_)0.5_Cl_(_O_H_)12_(_H2_O_)5_-_04-018-3179
#Copyright 2025 International Centre for Diffraction Data. All rights reserved.

_audit_creation_date                  2025-05-15
_audit_creation_method                'Generated by PDF-4+ 2020 4.20.0.1'

_chemical_name_systematic             'Calcium Aluminum Chloride Sulfate Hydroxide Hydrate'
_chemical_formula_moiety              'Ca4 Al2 ( S O4 )0.5 Cl ( O H )12 ( H2 O )5'
_chemical_formula_sum                 'Al2 Ca4 Cl H22 O19 S0.5'
_chemical_formula_weight              591.92

_cell_length_a                        5.7508(2)
_cell_length_b                        5.7508(2)
_cell_length_c                        50.4185(29)
_cell_angle_alpha                     90
_cell_angle_beta                      90
_cell_angle_gamma                     120
_cell_volume                          1444.03
_cell_formula_units_Z                 3.00
_symmetry_cell_setting                rhombohedral
_symmetry_space_group_name_H-M        R-3
_symmetry_Int_Tables_number           148

loop_
_symmetry_equiv_pos_site_id
_symmetry_equiv_pos_as_xyz
1 x,y,z
2 -x,-y,-z
3 -y,x-y,z
4 y,-x+y,-z
5 -x+y,-x,z
6 x-y,x,-z
7 x+2/3,y+1/3,z+1/3
8 -x+2/3,-y+1/3,-z+1/3
9 -y+2/3,x-y+1/3,z+1/3
10 y+2/3,-x+y+1/3,-z+1/3
11 -x+y+2/3,-x+1/3,z+1/3
12 x-y+2/3,x+1/3,-z+1/3
13 x+1/3,y+2/3,z+2/3
14 -x+1/3,-y+2/3,-z+2/3
15 -y+1/3,x-y+2/3,z+2/3
16 y+1/3,-x+y+2/3,-z+2/3
17 -x+y+1/3,-x+2/3,z+2/3
18 x-y+1/3,x+2/3,-z+2/3

loop_
_atom_site_label
_atom_site_type_symbol
_atom_site_fract_x
_atom_site_fract_y
_atom_site_fract_z
_atom_site_U_iso_or_equiv
_atom_site_symmetry_multiplicity
_atom_site_Wyckoff_symbol
_atom_site_occupancy
Al1 Al 0.66666 0.33333 0.0784 . 6 c 1.0
Ca2 Ca 0.0 0.0 0.0901 . 6 c 1.0
Ca3 Ca 0.0 0.0 0.4 . 6 c 1.0
O4 O 0.418 0.3868 0.0993 . 18 f 1.0
O5 O 0.9126 0.2708 0.0581 . 18 f 1.0
O6 O 0.0 0.0 0.1397 . 6 c 1.0
O7 O 0.0 0.0 0.3504 . 6 c 1.0
Cl8 Cl 0.0 0.0 0.0 . 3 a 1.0
S9 S 0.0 0.0 0.5 . 3 b 0.5
O10 O 0.0 0.0 0.4712 . 6 c 0.25
O11 O 0.2689 0.185 0.5094 . 18 f 0.2496
O12 O 0.2689 0.185 0.5094 . 18 f 0.1664

File: CementCIF/Langbeinite.cif
data_global
_chemical_name_mineral 'Langbeinite (Mereiter)'
_symmetry_space_group_name_H-M p213
_cell_length_a 9.91899967193604
_cell_length_b 9.91899967193604
_cell_length_c 9.91899967193604
_cell_angle_alpha 90     
_cell_angle_beta 90     
_cell_angle_gamma 90     
_cell_volume 975.896201727747
loop_
_atom_site_label
_atom_site_type_symbol
_atom_site_Wyckoff_symbol
_atom_site_fract_x
_atom_site_fract_y
_atom_site_fract_z
_atom_site_occupancy
_atom_site_B_iso_or_equiv
s1 K1+ a 0.06673 0.06673 0.06673 1 1
s2 K1+ a 0.29822 0.29822 0.29822 1 1
s3 Mg2+ a 0.58508 0.58508 0.58508 1 1
s4 Mg2+ a 0.84902 0.84902 0.84902 1 1
s5 S b 0.62557 0.46596 0.26784 1 1
s6 O2- b 0.65193 0.50333 0.40751 1 1
s7 O2- b 0.75011 0.48499 0.19096 1 1
s8 O2- b 0.57957 0.32559 0.25888 1 1
s9 O2- b 0.52354 0.5542 0.20782 1 1

File: CementCIF/Maghemite.cif
data_global
_chemical_name_mineral 'Maghemite'
_symmetry_space_group_name_H-M p4332
_cell_length_a 8.3459997177124
_cell_length_b 8.3459997177124
_cell_length_c 8.3459997177124
_cell_angle_alpha 90     
_cell_angle_beta 90     
_cell_angle_gamma 90     
_cell_volume 581.346546747168
loop_
_atom_site_label
_atom_site_type_symbol
_atom_site_Wyckoff_symbol
_atom_site_fract_x
_atom_site_fract_y
_atom_site_fract_z
_atom_site_occupancy
_atom_site_B_iso_or_equiv
s1 FE3+ c 0.2579 0.2579 0.2579 1 0
s2 FE3+ d 0.125 0.365 0.885 1 0
s3 FE3+ b 0.625 0.625 0.625 0.34 0
s4 O2- c 0.389 0.389 0.389 1 0
s5 O2- e 0.372 0.377 0.876 1 0

File: CementCIF/Magnesite.cif
data_global
_chemical_name_mineral 'Magnesite'
_symmetry_space_group_name_H-M r-3c
_cell_length_a 4.63199996948242
_cell_length_b 4.63199996948242
_cell_length_c 15.0120000839233
_cell_angle_alpha 90     
_cell_angle_beta 90     
_cell_angle_gamma 120    
_cell_volume 278.937102685154
loop_
_atom_site_label
_atom_site_type_symbol
_atom_site_Wyckoff_symbol
_atom_site_fract_x
_atom_site_fract_y
_atom_site_fract_z
_atom_site_occupancy
_atom_site_B_iso_or_equiv
s1 MG2+ b 0 0 0 1 0.53
s2 C a 0 0 0.25 1 0.47
s3 O e 0.2774 0 0.25 1 0.56

File: CementCIF/Magnetite.cif
data_global
_chemical_name_mineral 'Magnetite'
_symmetry_space_group_name_H-M fd3m
_cell_length_a 8.39500045776367
_cell_length_b 8.39500045776367
_cell_length_c 8.39500045776367
_cell_angle_alpha 90     
_cell_angle_beta 90     
_cell_angle_gamma 90     
_cell_volume 591.646326659097
loop_
_atom_site_label
_atom_site_type_symbol
_atom_site_Wyckoff_symbol
_atom_site_fract_x
_atom_site_fract_y
_atom_site_fract_z
_atom_site_occupancy
_atom_site_B_iso_or_equiv
s1 FE3+ a 0.125 0.125 0.125 1 0.16
s2 FE3+ d 0.5 0.5 0.5 0.5 0.86
s3 FE2+ d 0.5 0.5 0.5 0.5 0.86
s4 O2- e 0.7453 0.7453 0.7453 1 0.65

File: CementCIF/Mayenite.cif
data_global
_chemical_name_mineral 'C12A7 Mayenite'
_symmetry_space_group_name_H-M i-43d
_cell_length_a 11.9799995422363
_cell_length_b 11.9799995422363
_cell_length_c 11.9799995422363
_cell_angle_alpha 90     
_cell_angle_beta 90     
_cell_angle_gamma 90     
_cell_volume 1719.37419490473
loop_
_atom_site_label
_atom_site_type_symbol
_atom_site_Wyckoff_symbol
_atom_site_fract_x
_atom_site_fract_y
_atom_site_fract_z
_atom_site_occupancy
_atom_site_B_iso_or_equiv
s1 CA2+ d 0.6086 0 0.25 1 1.22
s2 AL3+ c 0.7681 0.7681 0.7681 1 0.8
s3 AL3+ b 0.875 0 0.25 1 0.57
s4 O2- e 0.1509 0.9632 0.0583 1 0.82
s5 O2- c 0.6854 0.6854 0.6854 1 0.84
s6 O2- d 0.399 0 0.25 0.083 0.85

File: CementCIF/Melanterite.cif
data_global
_chemical_name_mineral 'Melanterite'
_symmetry_space_group_name_H-M p121/c1
_cell_length_a 14.0719995498657
_cell_length_b 6.50299978256226
_cell_length_c 11.0410003662109
_cell_angle_alpha 90     
_cell_angle_beta 105.569999694824
_cell_angle_gamma 90     
_cell_volume 973.287169725667
loop_
_atom_site_label
_atom_site_type_symbol
_atom_site_Wyckoff_symbol
_atom_site_fract_x
_atom_site_fract_y
_atom_site_fract_z
_atom_site_occupancy
_atom_site_B_iso_or_equiv
s1 Fe2+ a 0 0 0 1 1
s2 Fe2+ d 0.5 0.5 0 1 1
s3 S e 0.2267 0.4709 0.1763 1 1
s4 O2- e 0.2045 0.4705 0.0368 1 1
s5 O2- e 0.1371 0.5369 0.2116 1 1
s6 O2- e 0.3075 0.6157 0.2267 1 1
s7 O2- e 0.2556 0.2643 0.2247 1 1
s8 O2- e 0.1129 0.3853 0.4322 1 1
s9 O2- e 0.1005 0.9574 0.1822 1 1
s10 O2- e 0.0305 0.7937 0.4323 1 1
s11 O2- e 0.4797 0.459 0.1797 1 1
s12 O2- e 0.4313 0.285 0.4418 1 1
s13 O2- e 0.3536 0.8594 0.4404 1 1
s14 O2- e 0.3637 0.0048 0.1142 1 1
s15 H e 0.148 0.259 0.461 1 1
s16 H e 0.126 0.428 0.354 1 1
s17 H e 0.124 0.817 0.196 1 1
s18 H e 0.156 0.051 0.198 1 1
s19 H e 0.09 0.87 0.469 1 1
s20 H e 0.979 0.887 0.387 1 1
s21 H e 0.421 0.514 0.198 1 1
s22 H e 0.536 0.475 0.253 1 1
s23 H e 0.375 0.275 0.369 1 1
s24 H e 0.413 0.359 0.508 1 1
s25 H e 0.297 0.91 0.465 1 1
s26 H e 0.331 0.776 0.365 1 1
s27 H e 0.313 0.077 0.143 1 1
s28 H e 0.334 0.894 0.058 1 1

File: CementCIF/Merwinite.cif
data_global
_chemical_name_mineral 'Merwinite'
_symmetry_space_group_name_H-M p121/c1
_cell_length_a 13.2550001144409
_cell_length_b 5.29199981689453
_cell_length_c 9.32800006866455
_cell_angle_alpha 90     
_cell_angle_beta 91.9000015258789
_cell_angle_gamma 90     
_cell_volume 653.957105161392
loop_
_atom_site_label
_atom_site_type_symbol
_atom_site_Wyckoff_symbol
_atom_site_fract_x
_atom_site_fract_y
_atom_site_fract_z
_atom_site_occupancy
_atom_site_B_iso_or_equiv
s1 CA2+ e 0.2563 0.1789 0.2234 1 0.7
s2 CA2+ e 0.0811 0.2271 0.9247 1 0.66
s3 CA2+ e 0.0978 0.7333 0.4254 1 0.73
s4 MG2+ e 0.0043 0.2566 0.2535 1 0.42
s5 SI4+ e 0.1326 0.2293 0.6008 1 0.19
s6 SI4+ e 0.1412 0.728 0.0931 1 0.18
s7 O2- e 0.074 0.2123 0.445 1 1.04
s8 O2- e 0.0632 0.4193 0.6937 1 0.96
s9 O2- e 0.1253 0.9525 0.6773 1 0.76
s10 O2- e 0.2414 0.3618 0.594 1 0.91
s11 O2- e 0.0768 0.7064 0.9409 1 0.87
s12 O2- e 0.2548 0.813 0.0683 1 0.82
s13 O2- e 0.1266 0.4726 0.1853 1 0.74
s14 O2- e 0.0832 0.9576 0.1751 1 0.84
