Repository: stlusor/XRDNet4Cem

# XRDNet4Cem: Physics-informed deep learning for automated phase identification of cementitious materials

## 🎯 Overview

**XRDNet4Cem** is an advanced deep learning framework designed for automated, high-throughput phase identification in cementitious materials from X-ray diffraction (XRD) patterns. By integrating physical crystallographic principles with state-of-the-art neural networks, this tool revolutionizes traditional search-match workflows, providing rapid and reliable phase analysis for both research and industrial applications.

File: CementCIF/Mg-Langbeinite.cif
data_K2_Mg2_(_S_O4_)3_-_00-019-0974
#Copyright 2025 International Centre for Diffraction Data. All rights reserved.

_audit_creation_date                  2025-05-02
_audit_creation_method                'Generated by PDF-4+ 2020 4.20.0.1'

_chemical_name_systematic             'Potassium Magnesium Sulfate'
_chemical_formula_moiety              'K2 Mg2 ( S O4 )3'
_chemical_formula_sum                 'K2 Mg2 O12 S3'
_chemical_formula_weight              414.98
_chemical_melting_point               1216.0

_cell_length_a                        9.920(4)
_cell_length_b                        9.920(4)
_cell_length_c                        9.920(4)
_cell_angle_alpha                     90
_cell_angle_beta                      90
_cell_angle_gamma                     90
_cell_volume                          976.52
_cell_formula_units_Z                 4.00
_symmetry_cell_setting                cubic
_symmetry_space_group_name_H-M        P213
_symmetry_Int_Tables_number           198

loop_
_symmetry_equiv_pos_site_id
_symmetry_equiv_pos_as_xyz
1 x,y,z
2 z,x,y
3 y,z,x
4 x+1/2,-y+1/2,-z
5 z+1/2,-x+1/2,-y
6 y+1/2,-z+1/2,-x
7 -x,y+1/2,-z+1/2
8 -z,x+1/2,-y+1/2
9 -y,z+1/2,-x+1/2
10 -x+1/2,-y,z+1/2
11 -z+1/2,-x,y+1/2
12 -y+1/2,-z,x+1/2

loop_
_atom_site_label
_atom_site_type_symbol
_atom_site_fract_x
_atom_site_fract_y
_atom_site_fract_z
_atom_site_U_iso_or_equiv
_atom_site_symmetry_multiplicity
_atom_site_Wyckoff_symbol
_atom_site_occupancy
K1 K 0.068 0.068 0.068 . 4 a 1.0
K2 K 0.297 0.297 0.297 . 4 a 1.0
Mg3 Mg 0.584 0.584 0.584 . 4 a 1.0
Mg4 Mg 0.85 0.85 0.85 . 4 a 1.0
S5 S 0.625 0.467 0.268 . 12 b 1.0
O6 O 0.651 0.498 0.412 . 12 b 1.0
O7 O 0.754 0.488 0.196 . 12 b 1.0
O8 O 0.573 0.327 0.258 . 12 b 1.0
O9 O 0.521 0.557 0.213 . 12 b 1.0

File: CementCIF/Microcline.cif
data_global
_chemical_name_mineral 'Microcline intermediate1'
_symmetry_space_group_name_H-M p-1
_cell_length_a 8.64299964904785
_cell_length_b 12.9289999008179
_cell_length_c 7.19000005722046
_cell_angle_alpha 90.0999984741211
_cell_angle_beta 116.199996948242
_cell_angle_gamma 89.5999984741211
_cell_volume 720.88300167609
loop_
_atom_site_label
_atom_site_type_symbol
_atom_site_Wyckoff_symbol
_atom_site_fract_x
_atom_site_fract_y
_atom_site_fract_z
_atom_site_occupancy
_atom_site_B_iso_or_equiv
s1 K1+ a 0.2867 0.9985 0.1406 1 2.33
s2 SI4+ a 0.0095 0.1844 0.2225 0.75 0.92
s3 AL3+ a 0.0095 0.1844 0.2225 0.25 0.92
s4 SI4+ a 0.0091 0.8168 0.2249 0.75 0.9
s5 AL3+ a 0.0091 0.8168 0.2249 0.25 0.9
s6 SI4+ a 0.7105 0.1184 0.3413 0.75 0.97
s7 AL3+ a 0.7105 0.1184 0.3413 0.25 0.97
s8 SI4+ a 0.7095 0.8826 0.3433 0.75 1.09
s9 AL3+ a 0.7095 0.8826 0.3433 0.25 1.09
s10 O2- a 0.0005 0.144 0.9977 1 2.12
s11 O2- a 0.6382 0.0011 0.2809 1 2.01
s12 O2- a 0.8251 0.1472 0.2228 1 2.4
s13 O2- a 0.8278 0.8534 0.2274 1 2.5
s14 O2- a 0.0367 0.3116 0.258 1 1.96
s15 O2- a 0.0378 0.6903 0.2602 1 1.78
s16 O2- a 0.1815 0.124 0.4075 1 1.93
s17 O2- a 0.179 0.8749 0.4085 1 1.97

File: CementCIF/Monosulphate.cif
data_Ca2_Al_(_S_O4_)0.5_(_O_H_)6_(_H2_O_)3_-_04-013-3303
#Copyright 2025 International Centre for Diffraction Data. All rights reserved.

_audit_creation_date                  2025-05-13
_audit_creation_method                'Generated by PDF-4+ 2020 4.20.0.1'

_chemical_name_systematic             'Calcium Aluminum Sulfate Hydroxide Hydrate'
_chemical_formula_moiety              'Ca2 Al ( S O4 )0.5 ( O H )6 ( H2 O )3'
_chemical_formula_sum                 'Al Ca2 H12 O11 S0.5'
_chemical_formula_weight              311.25

_cell_length_a                        5.7586(3)
_cell_length_b                        5.7586(3)
_cell_length_c                        26.7946(12)
_cell_angle_alpha                     90
_cell_angle_beta                      90
_cell_angle_gamma                     120
_cell_volume                          769.51
_cell_formula_units_Z                 3.00
_symmetry_cell_setting                rhombohedral
_symmetry_space_group_name_H-M        R-3
_symmetry_Int_Tables_number           148

loop_
_symmetry_equiv_pos_site_id
_symmetry_equiv_pos_as_xyz
1 x,y,z
2 -x,-y,-z
3 -y,x-y,z
4 y,-x+y,-z
5 -x+y,-x,z
6 x-y,x,-z
7 x+2/3,y+1/3,z+1/3
8 -x+2/3,-y+1/3,-z+1/3
9 -y+2/3,x-y+1/3,z+1/3
10 y+2/3,-x+y+1/3,-z+1/3
11 -x+y+2/3,-x+1/3,z+1/3
12 x-y+2/3,x+1/3,-z+1/3
13 x+1/3,y+2/3,z+2/3
14 -x+1/3,-y+2/3,-z+2/3
15 -y+1/3,x-y+2/3,z+2/3
16 y+1/3,-x+y+2/3,-z+2/3
17 -x+y+1/3,-x+2/3,z+2/3
18 x-y+1/3,x+2/3,-z+2/3

loop_
_atom_site_label
_atom_site_type_symbol
_atom_site_fract_x
_atom_site_fract_y
_atom_site_fract_z
_atom_site_B_iso_or_equiv
_atom_site_symmetry_multiplicity
_atom_site_Wyckoff_symbol
_atom_site_occupancy
Al1 Al 0.0 0.0 0.0 1.0111 3 a 1.0
Ca2 Ca 0.66666 0.33333 0.02134 1.17665 6 c 1.0
O3 O 0.2511 -0.0547 0.03731 1.34998 18 f 1.0
H4 H 0.211 -0.115 0.0667 3.2 18 f 1.0
O5 O 0.66666 0.33333 0.11542 3.50107 6 c 1.0
S6 S 0.0 0.0 0.4955 2.22664 6 c 0.25
O7 O 0.0 0.0 0.5486 4.61106 6 c 0.25
O8 O 0.2688 0.1821 0.4771 4.63661 18 f 0.2502
O9 O 0.2688 0.1821 0.4771 4.63661 18 f 0.1668

loop_
_atom_site_aniso_label
_atom_site_aniso_B_11
_atom_site_aniso_B_12
_atom_site_aniso_B_13
_atom_site_aniso_B_22
_atom_site_aniso_B_23
_atom_site_aniso_B_33
Al1 0.57 0.29 0.0 0.57 0.0 1.9
Ca2 0.64 0.32 0.0 0.64 0.0 2.25
O3 0.91 0.54 -0.03 1.07 0.17 2.13
O5 3.83 1.92 0.0 3.83 0.0 2.85
S6 1.96 0.98 0.0 1.96 0.0 2.76
O7 6.1 3.1 0.0 6.1 0.0 1.7
O8 3.58 1.59 0.23 4.64 -0.04 5.07
O9 3.58 1.59 0.23 4.64 -0.04 5.07

File: CementCIF/Mullite32.cif
data_global
_chemical_name_mineral 'Mullite 3:2'
_symmetry_space_group_name_H-M pbam
_cell_length_a 7.54370021820068
_cell_length_b 7.69409990310669
_cell_length_c 2.88700008392334
_cell_angle_alpha 90     
_cell_angle_beta 90     
_cell_angle_gamma 90     
_cell_volume 167.567210132523
loop_
_atom_site_label
_atom_site_type_symbol
_atom_site_Wyckoff_symbol
_atom_site_fract_x
_atom_site_fract_y
_atom_site_fract_z
_atom_site_occupancy
_atom_site_B_iso_or_equiv
s1 AL3+ a 0 0 0 1 0.63
s2 AL3+ h 0.149 0.3403 0.5 0.54 0.68
s3 SI4+ h 0.149 0.3403 0.5 0.33 0.68
s4 AL3+ h 0.2625 0.2053 0.5 0.08 0.63
s5 SI4+ h 0.2625 0.2053 0.5 0.04 0.63
s6 O2- h 0.359 0.4218 0.5 1 1.06
s7 O2- h 0.4498 0.0505 0.5 0.13 0.93
s8 O2- d 0 0.5 0.5 0.63 1.56
s9 O2- g 0.1273 0.2186 0 1 1.1

File: CementCIF/Natrolite.cif
data_global
_chemical_name_mineral 'Natrolite'
_symmetry_space_group_name_H-M fdd2
_cell_length_a 18.3010005950928
_cell_length_b 18.6299991607666
_cell_length_c 6.59999990463257
_cell_angle_alpha 90     
_cell_angle_beta 90     
_cell_angle_gamma 90     
_cell_volume 2250.25429728797
loop_
_atom_site_label
_atom_site_type_symbol
_atom_site_Wyckoff_symbol
_atom_site_fract_x
_atom_site_fract_y
_atom_site_fract_z
_atom_site_occupancy
_atom_site_B_iso_or_equiv
s1 NA1+ b 0.2216 0.0311 0.6158 1 1.12
s2 AL3+ b 0.0373 0.0944 0.612 1 0.5
s3 SI4+ a 0 0 0 1 0.47
s4 SI4+ b 0.1542 0.2111 0.622 1 0.59
s5 O2- b 0.023 0.0683 0.8595 1 1.07
s6 O2- b 0.0703 0.1821 0.5954 1 0.3
s7 O2- b 0.098 0.0351 0.4967 1 0.9
s8 O2- b 0.2066 0.153 0.7219 1 0.89
s9 O2- b 0.1804 0.2275 0.3828 1 1.08
s10 O2- b 0.0562 0.1894 0.1045 1 1.78
s11 H b 0.0513 0.1443 0.0282 1 2.83
s12 H b 0.1012 0.1883 0.174 1 3.73

File: CementCIF/Orthoclase.cif
data_global
_chemical_name_mineral 'Orthoclase'
_symmetry_space_group_name_H-M c12/m1
_cell_length_a 8.58899974822998
_cell_length_b 13.0050001144409
_cell_length_c 7.19199991226196
_cell_angle_alpha 90     
_cell_angle_beta 116    
_cell_angle_gamma 90     
_cell_volume 722.042582288928
loop_
_atom_site_label
_atom_site_type_symbol
_atom_site_Wyckoff_symbol
_atom_site_fract_x
_atom_site_fract_y
_atom_site_fract_z
_atom_site_occupancy
_atom_site_B_iso_or_equiv
s1 SI4+ j 0.009 0.1842 0.2226 0.75 0.16
s2 AL3+ j 0.009 0.1842 0.2226 0.25 0.16
s3 SI4+ j 0.7078 0.1185 0.3395 0.75 0.16
s4 AL3+ j 0.7078 0.1185 0.3395 0.25 0.16
s5 O2- g 0 0.8513 0 1 0.95
s6 O2- i 0.3672 0 0.7218 1 0.95
s7 O2- j 0.8307 0.1466 0.2218 1 0.95
s8 O2- j 0.0364 0.3126 0.2546 1 0.95
s9 O2- j 0.1821 0.1254 0.4063 1 0.95
s10 K1+ i 0.7168 0 0.8642 1 0.47

File: CementCIF/Periclase.cif
data_global
_chemical_name_mineral 'Periclase'
_symmetry_space_group_name_H-M fm3m
_cell_length_a 4.21700000762939
_cell_length_b 4.21700000762939
_cell_length_c 4.21700000762939
_cell_angle_alpha 90     
_cell_angle_beta 90     
_cell_angle_gamma 90     
_cell_volume 74.9912867200226
loop_
_atom_site_label
_atom_site_type_symbol
_atom_site_Wyckoff_symbol
_atom_site_fract_x
_atom_site_fract_y
_atom_site_fract_z
_atom_site_occupancy
_atom_site_B_iso_or_equiv
s1 MG2+ a 0 0 0 1 0.31
s2 O2- b 0.5 0.5 0.5 1 0.36

File: CementCIF/Perowskite.cif
data_global
_chemical_name_mineral 'Perowskite'
_symmetry_space_group_name_H-M pnma
_cell_length_a 5.44199991226196
_cell_length_b 7.6399998664856
_cell_length_c 5.38000011444092
_cell_angle_alpha 90     
_cell_angle_beta 90     
_cell_angle_gamma 90     
_cell_volume 223.683611642753
loop_
_atom_site_label
_atom_site_type_symbol
_atom_site_Wyckoff_symbol
_atom_site_fract_x
_atom_site_fract_y
_atom_site_fract_z
_atom_site_occupancy
_atom_site_B_iso_or_equiv
s1 CA2+ c 0.536 0.25 0.5068 1 0.61
s2 TI4+ b 0 0 0.5 1 0.39
s3 O2- c 0.9838 0.25 0.4286 1 0.53
s4 O2- d 0.2888 0.0371 0.7108 1 0.5

File: CementCIF/Pleochroite.cif
data_global
_chemical_name_mineral 'Pleochroite (Phase Q)'
_symmetry_space_group_name_H-M pmmn
_cell_length_a 27.6380004882813
_cell_length_b 10.798999786377
_cell_length_c 5.1230001449585
_cell_angle_alpha 90     
_cell_angle_beta 90     
_cell_angle_gamma 90     
_cell_volume 1529.02476975726
loop_
_atom_site_label
_atom_site_type_symbol
_atom_site_Wyckoff_symbol
_atom_site_fract_x
_atom_site_fract_y
_atom_site_fract_z
_atom_site_occupancy
_atom_site_B_iso_or_equiv
s1 Ca2+ g 0.0686 0.9219 0.3136 1 0.25
s2 Ca2+ f 0.8127 0.25 0.6802 1 0.25
s3 Ca2+ e 0.25 0.0884 0.2795 1 0.25
s4 Ca2+ f 0.1249 0.25 0.2773 1 0.25
s5 Al3+ f 0.8974 0.25 0.2399 1 0.25
s6 Al3+ g 0.8492 0.9964 0.1975 1 0.25
s7 Al3+ g 0.9543 0.8989 0.1256 0.75 0.25
s8 Mg2+ g 0.9543 0.8989 0.1256 0.25 0.25
s9 Al3+ f 0.0161 0.25 0.3719 0.75 0.25
s10 Mg2+ f 0.0161 0.25 0.3719 0.25 0.25
s11 Al3+ e 0.25 0.8929 0.8434 0.625 0.25
s12 Si4+ e 0.25 0.8929 0.8434 0.375 0.25
s13 Al3+ f 0.1943 0.25 0.7376 0.625 0.25
s14 Si4+ f 0.1943 0.25 0.7376 0.375 0.25
s15 O2- g 0.9568 0.88 0.474 1 0.5
s16 O2- g 0.8976 0.9463 0.9952 1 0.5
s17 O2- g 0.8688 0.1205 0.3857 1 0.5
s18 O2- g 0.7993 0.0383 0.0105 1 0.5
s19 O2- g 0.8347 0.8741 0.4092 1 0.5
s20 O2- f 0.0379 0.25 0.0365 1 0.5
s21 O2- c 0 0 0 1 0.5
s22 O2- f 0.8971 0.25 0.9018 1 0.5
s23 O2- f 0.1952 0.25 0.0661 1 0.5
s24 O2- e 0.25 0.8899 0.5158 1 0.5
s25 O2- f 0.9541 0.25 0.4063 1 0.5
s26 O2- a 0.25 0.25 0.5994 1 0.5
s27 O2- b 0.25 0.75 0.9898 1 0.5

File: CementCIF/Portlandite.cif
data_Ca_(_O_H_)2_-_00-004-0733
#Copyright 2025 International Centre for Diffraction Data. All rights reserved.

_audit_creation_date                  2025-05-01
_audit_creation_method                'Generated by PDF-4+ 2020 4.20.0.1'

_chemical_name_systematic             'Calcium Hydroxide'
_chemical_formula_moiety              'Ca ( O H )2'
_chemical_formula_sum                 'Ca H2 O2'
_chemical_formula_weight              74.09

_cell_length_a                        3.5918(66)
_cell_length_b                        3.5918(66)
_cell_length_c                        4.9063(96)
_cell_angle_alpha                     90
_cell_angle_beta                      90
_cell_angle_gamma                     120
_cell_volume                          54.88
_cell_formula_units_Z                 1.00
_symmetry_cell_setting                hexagonal
_symmetry_space_group_name_H-M        P-3m1
_symmetry_Int_Tables_number           164

loop_
_symmetry_equiv_pos_site_id
_symmetry_equiv_pos_as_xyz
1 x,y,z
2 -x,-y,-z
3 -y,x-y,z
4 y,-x+y,-z
5 -x+y,-x,z
6 x-y,x,-z
7 -y,-x,z
8 y,x,-z
9 x,x-y,z
10 -x,-x+y,-z
11 -x+y,y,z
12 x-y,-y,-z

loop_
_atom_site_label
_atom_site_type_symbol
_atom_site_fract_x
_atom_site_fract_y
_atom_site_fract_z
_atom_site_U_iso_or_equiv
_atom_site_symmetry_multiplicity
_atom_site_Wyckoff_symbol
_atom_site_occupancy
Ca1 Ca 0.0 0.0 0.0 0.01194 1 a 1.0
O2 O 0.33333 0.66666 0.234 0.01203 2 d 1.0
H3 H 0.33333 0.66666 0.4256 0.04203 2 d 1.0

loop_
_atom_site_aniso_label
_atom_site_aniso_U_11
_atom_site_aniso_U_12
_atom_site_aniso_U_13
_atom_site_aniso_U_22
_atom_site_aniso_U_23
_atom_site_aniso_U_33
Ca1 0.0083 0.0042 0.0 0.0083 0.0 0.0193
O2 0.0106 0.0053 0.0 0.0106 0.0 0.0149
H3 0.0528 0.0264 0.0 0.0528 0.0 0.0205

File: CementCIF/Protodol.cif
data_global
_chemical_name_mineral 'Dolomite disordered'
_symmetry_space_group_name_H-M r-3
_cell_length_a 4.81199979782104
_cell_length_b 4.81199979782104
_cell_length_c 16.0200004577637
_cell_angle_alpha 90     
_cell_angle_beta 90     
_cell_angle_gamma 120    
_cell_volume 321.250902705131
loop_
_atom_site_label
_atom_site_type_symbol
_atom_site_Wyckoff_symbol
_atom_site_fract_x
_atom_site_fract_y
_atom_site_fract_z
_atom_site_occupancy
_atom_site_B_iso_or_equiv
s1 CA2+ a 0 0 0 0.5 0.7
s2 MG2+ a 0 0 0 0.5 0.7
s3 MG2+ b 0 0 0.5 0.5 0.5
s4 CA2+ b 0 0 0.5 0.5 0.5
s5 C c 0 0 0.2429 1 0.7
s6 O f 0.2485 0.9657 0.2439 1 0.8

File: CementCIF/Quartz.cif
data_Si_O2_-_00-033-1161
#Copyright 2025 International Centre for Diffraction Data. All rights reserved.

_audit_creation_date                  2025-05-02
_audit_creation_method                'Generated by PDF-4+ 2020 4.20.0.1'

_chemical_name_systematic             'Silicon Oxide'
_chemical_name_common                 'low quartz, silica'
_chemical_formula_moiety              'Si O2'
_chemical_formula_sum                 'O2 Si'
_chemical_formula_weight              60.08

_cell_length_a                        4.91427(12)
_cell_length_b                        4.91427(12)
_cell_length_c                        5.4058(2)
_cell_angle_alpha                     90
_cell_angle_beta                      90
_cell_angle_gamma                     120
_cell_volume                          113.01
_cell_formula_units_Z                 3.00
_symmetry_cell_setting                hexagonal
_symmetry_space_group_name_H-M        P3221
_symmetry_Int_Tables_number           154

loop_
_symmetry_equiv_pos_site_id
_symmetry_equiv_pos_as_xyz
1 x,y,z
2 -y,x-y,z+2/3
3 -x+y,-x,z+1/3
4 y,x,-z
5 -x,-x+y,-z+2/3
6 x-y,-y,-z+1/3

loop_
_atom_site_label
_atom_site_type_symbol
_atom_site_fract_x
_atom_site_fract_y
_atom_site_fract_z
_atom_site_U_iso_or_equiv
_atom_site_symmetry_multiplicity
_atom_site_Wyckoff_symbol
_atom_site_occupancy
Si1 Si 0.4723 0.0 0.66666 0.00754 3 a 1.0
O2 O 0.416 0.2658 0.7881 0.01747 6 c 1.0

loop_
_atom_site_aniso_label
_atom_site_aniso_U_11
_atom_site_aniso_U_12
_atom_site_aniso_U_13
_atom_site_aniso_U_22
_atom_site_aniso_U_23
_atom_site_aniso_U_33
Si1 0.0075 0.00475 -0.002 0.0095 -4.0E-5 0.0063
O2 0.026 0.016 -0.003 0.02 -5.0E-5 0.0124

File: CementCIF/Rhodochr.cif
data_global
_chemical_name_mineral 'Rhodochrosite'
_symmetry_space_group_name_H-M r-3c
_cell_length_a 4.76700019836426
_cell_length_b 4.76700019836426
_cell_length_c 15.6339998245239
_cell_angle_alpha 90     
_cell_angle_beta 90     
_cell_angle_gamma 120    
_cell_volume 307.67419603371
loop_
_atom_site_label
_atom_site_type_symbol
_atom_site_Wyckoff_symbol
_atom_site_fract_x
_atom_site_fract_y
_atom_site_fract_z
_atom_site_occupancy
_atom_site_B_iso_or_equiv
s1 MN2+ b 0 0 0 1 0.51
s2 C a 0 0 0.25 1 0.48
s3 O e 0.2699 0 0.25 1 0.66

File: CementCIF/Rozenite.cif
data_global
_chemical_name_mineral 'Rozenite'
_symmetry_space_group_name_H-M p121/c1
_cell_length_a 7.97800016403198
_cell_length_b 13.6470003128052
_cell_length_c 9.93599987030029
_cell_angle_alpha 90     
_cell_angle_beta 143.003997802734
_cell_angle_gamma 90     
_cell_volume 650.97697565167
loop_
_atom_site_label
_atom_site_type_symbol
_atom_site_Wyckoff_symbol
_atom_site_fract_x
_atom_site_fract_y
_atom_site_fract_z
_atom_site_occupancy
_atom_site_B_iso_or_equiv
s1 FE2+ e 0.1505 0.1026 0.9322 1 0.85
s2 S e 0.6257 0.1096 0.8021 1 0.7
s3 O2- e 0.7483 0.0484 0.9929 1 1.4
s4 O2- e 0.7437 0.0768 0.7463 1 1.4
s5 O2- e 0.3185 0.0953 0.605 1 1.4
s6 O2- e 0.6888 0.2133 0.87 1 1.4
s7 O2- e 0 0.0729 0.6415 1 1.7
s8 O2- e 0.3171 0.1391 0.2312 1 1.7
s9 O2- e 0.5584 0.1254 0.1163 1 1.7
s10 O2- e 0.0334 0.25 0.8174 1 1.7
s11 H e 0.125 0.07 0.64 1 2.4
s12 H e 0.879 0.017 0.556 1 2.4
s13 H e 0.41 0.198 0.318 1 2.4
s14 H e 0.333 0.098 0.316 1 2.4
s15 H e 0.697 0.171 0.234 1 2.4
s16 H e 0.612 0.096 0.065 1 2.4
s17 H e 0.953 0.242 0.678 1 2.4
s18 H e 0.139 0.19 0.38 1 2.4

File: CementCIF/Rozenite_baur.cif
data_global
_chemical_name_mineral 'Rozenite'
_symmetry_space_group_name_H-M p121/c1
_cell_length_a 5.97900009155273
_cell_length_b 13.6479997634888
_cell_length_c 7.97700023651123
_cell_angle_alpha 90     
_cell_angle_beta 90.4300003051758
_cell_angle_gamma 90     
_cell_volume 650.915990496179
loop_
_atom_site_label
_atom_site_type_symbol
_atom_site_Wyckoff_symbol
_atom_site_fract_x
_atom_site_fract_y
_atom_site_fract_z
_atom_site_occupancy
_atom_site_B_iso_or_equiv
s1 Fe2+ e 0.0678 0.1026 0.2183 1 1
s2 S e 0.1979 0.1096 0.8236 1 1
s3 O2- e 0.0071 0.0484 0.7554 1 1
s4 O2- e 0.2537 0.0768 0.9974 1 1
s5 O2- e 0.395 0.0953 0.7135 1 1
s6 O2- e 0.13 0.2133 0.8188 1 1
s7 O2- e 0.3585 0.0729 0.3585 1 1
s8 O2- e 0.7688 0.1391 0.0859 1 1
s9 O2- e 0.8837 0.1254 0.4421 1 1
s10 O2- e 0.1826 0.25 0.216 1 1
s11 H e 0.36 0.07 0.485 1 1
s12 H e 0.444 0.017 0.323 1 1
s13 H e 0.682 0.198 0.092 1 1
s14 H e 0.684 0.098 0.017 1 1
s15 H e 0.766 0.171 0.463 1 1
s16 H e 0.935 0.096 0.547 1 1
s17 H e 0.322 0.242 0.275 1 1
s18 H e 0.62 0.19 0.759 1 1

File: CementCIF/Rutile.cif
data_global
_chemical_name_mineral 'Rutile'
_symmetry_space_group_name_H-M p42/mnm
_cell_length_a 4.5939998626709
_cell_length_b 4.5939998626709
_cell_length_c 2.96000003814697
_cell_angle_alpha 90     
_cell_angle_beta 90     
_cell_angle_gamma 90     
_cell_volume 62.4703116302175
loop_
_atom_site_label
_atom_site_type_symbol
_atom_site_Wyckoff_symbol
_atom_site_fract_x
_atom_site_fract_y
_atom_site_fract_z
_atom_site_occupancy
_atom_site_B_iso_or_equiv
s1 TI4+ a 0 0 0 1 0.42
s2 O2- f 0.6949 0.6949 0 1 0.6

File: CementCIF/Siderite.cif
data_global
_chemical_name_mineral 'Siderite'
_symmetry_space_group_name_H-M r-3c
_cell_length_a 4.69099998474121
_cell_length_b 4.69099998474121
_cell_length_c 15.3809995651245
_cell_angle_alpha 90     
_cell_angle_beta 90     
_cell_angle_gamma 120    
_cell_volume 293.120406754567
loop_
_atom_site_label
_atom_site_type_symbol
_atom_site_Wyckoff_symbol
_atom_site_fract_x
_atom_site_fract_y
_atom_site_fract_z
_atom_site_occupancy
_atom_site_B_iso_or_equiv
s1 FE2+ b 0 0 0 1 0.54
s2 C a 0 0 0.25 1 0.53
s3 O e 0.2743 0 0.25 1 0.51

File: CementCIF/Sillimanite.cif
data_global
_chemical_name_mineral 'Sillimanite'
_symmetry_space_group_name_H-M pnma
_cell_length_a 7.6710000038147
_cell_length_b 5.76999998092651
_cell_length_c 7.48400020599365
_cell_angle_alpha 90     
_cell_angle_beta 90     
_cell_angle_gamma 90     
_cell_volume 331.254346467348
loop_
_atom_site_label
_atom_site_type_symbol
_atom_site_Wyckoff_symbol
_atom_site_fract_x
_atom_site_fract_y
_atom_site_fract_z
_atom_site_occupancy
_atom_site_B_iso_or_equiv
s1 AL3+ a 0 0 0 1 0.17
s2 AL3+ c 0.8433 0.25 0.3572 0.91 0.24
s3 SI4+ c 0.8433 0.25 0.3572 0.09 0.24
s4 SI4+ c 0.6588 0.25 0.8476 0.91 0.22
s5 AL3+ c 0.6588 0.25 0.8476 0.09 0.22
s6 O2- c 0.5931 0.25 0.6393 1 0.13
s7 O2- c 0.9361 0.25 0.1446 1 0.18
s8 O2- c 0.9965 0.25 0.5217 1 0.69
s9 O2- d 0.2222 0.5131 0.1256 1 0.26

File: CementCIF/Soda.cif
data_global
_chemical_name_mineral 'Natron (Soda)'
_symmetry_space_group_name_H-M c1c1
_cell_length_a 12.8299999237061
_cell_length_b 9.02600002288818
_cell_length_c 13.4399995803833
_cell_angle_alpha 90     
_cell_angle_beta 123    
_cell_angle_gamma 90     
_cell_volume 1305.30692335945
loop_
_atom_site_label
_atom_site_type_symbol
_atom_site_fract_x
_atom_site_fract_y
_atom_site_fract_z
_atom_site_occupancy
_atom_site_B_iso_or_equiv
s1 NA1+ 0.24 0.225 0.128 1 1.7
s2 NA1+ 0.252 0.27 0.872 1 1.9
s3 O2- 0.125 0.988 0.091 1 3
s4 O2- 0.376 0.56 0.208 1 2
s5 O2- 0.093 0.312 0.175 1 1.7
s6 O2- 0.374 0.121 0.322 1 1.8
s7 O2- 0.139 0.374 0.942 1 2.2
s8 O2- 0.355 0.125 0.047 1 2
s9 O2- 0.128 0.049 0.785 1 2.5
s10 O2- 0.372 0.502 0.92 1 2.4
s11 O2- 0.12 0.376 0.668 1 2.7
s12 O2- 0.399 0.187 0.814 1 2.7
s13 C 0.25 0.754 0 1 1
s14 O2- 0.266 0.718 0.097 0.5 3.5
s15 O2- 0.344 0.793 0.997 0.5 2.5
s16 O2- 0.139 0.794 0.904 0.5 2
s17 O2- 0.253 0.834 0.927 0.5 4.6
s18 O2- 0.151 0.675 0.999 0.5 3.8
s19 O2- 0.336 0.809 0.093 0.5 4.1

File: CementCIF/Spinel.cif
data_global
_chemical_name_mineral 'Spinel'
_symmetry_space_group_name_H-M fd3m
_cell_length_a 8.07999992370605
_cell_length_b 8.07999992370605
_cell_length_c 8.07999992370605
_cell_angle_alpha 90     
_cell_angle_beta 90     
_cell_angle_gamma 90     
_cell_volume 527.514097057129
loop_
_atom_site_label
_atom_site_type_symbol
_atom_site_Wyckoff_symbol
_atom_site_fract_x
_atom_site_fract_y
_atom_site_fract_z
_atom_site_occupancy
_atom_site_B_iso_or_equiv
s1 MG2+ a 0 0 0 1 0.6
s2 AL3+ d 0.625 0.625 0.625 1 0.65
s3 O2- e 0.8627 0.8627 0.8627 1 0.86

File: CementCIF/Spurrite.cif
data_global
_chemical_name_mineral 'Spurrite (Smith)'
_symmetry_space_group_name_H-M p121/c1
_cell_length_a 10.4899997711182
_cell_length_b 6.70499992370606
_cell_length_c 14.1599998474121
_cell_angle_alpha 90     
_cell_angle_beta 101.319999694824
_cell_angle_gamma 90     
_cell_volume 976.5749192276
loop_
_atom_site_label
_atom_site_type_symbol
_atom_site_Wyckoff_symbol
_atom_site_fract_x
_atom_site_fract_y
_atom_site_fract_z
_atom_site_occupancy
_atom_site_B_iso_or_equiv
s1 Ca2+ e 0.14 0.661 0.072 1 1
s2 Ca2+ e 0.033 0.24 0.612 1 1
s3 Ca2+ e 0.239 0.061 0.455 1 1
s4 Ca2+ e 0.044 0.99 0.83 1 1
s5 Ca2+ e 0.133 0.507 0.826 1 1
s6 Si4+ e 0.135 0.221 0.056 1 1
s7 Si4+ e 0.025 0.75 0.604 1 1
s8 O2- e 0.124 0.237 0.938 1 1
s9 O2- e 0.141 0.995 0.098 1 1
s10 O2- e 0.008 0.334 0.083 1 1
s11 O2- e 0.263 0.333 0.106 1 1
s12 O2- e 0.883 0.153 0.468 1 1
s13 O2- e 0.89 0.427 0.335 1 1
s14 O2- e 0.024 0.072 0.33 1 1
s15 O2- e 0.098 0.34 0.468 1 1
s16 O2- e 0.283 0.696 0.235 1 1
s17 O2- e 0.073 0.685 0.23 1 1
s18 O2- e 0.211 0.712 0.372 1 1
s19 C e 0.185 0.695 0.285 1 1

File: CementCIF/Stratlingite.cif
data_Ca2_Al_(_O_H_)6_(_Al_Si_(_O_H_)8_)_(_H2_O_)_-_01-085-8414
#Copyright 2025 International Centre for Diffraction Data. All rights reserved.

_audit_creation_date                  2025-05-13
_audit_creation_method                'Generated by PDF-4+ 2020 4.20.0.1'

_chemical_name_systematic             'Calcium Aluminum Hydroxide Aluminum Silicon Hydroxide Hydrate'
_chemical_name_common                 'dicalcium hexahydroxoaluminate octahydroxoalumosilicate hydrate'
_chemical_formula_moiety              'Ca2 Al ( O H )6 ( Al Si ( O H )8 ) ( H2 O )'
_chemical_formula_sum                 'Al2 Ca2 H16 O15 Si'
_chemical_formula_weight              418.32

_cell_length_a                        5.75355
_cell_length_b                        5.75355
_cell_length_c                        37.7315(27)
_cell_angle_alpha                     90
_cell_angle_beta                      90
_cell_angle_gamma                     120
_cell_volume                          1081.70
_cell_formula_units_Z                 3.00
_symmetry_cell_setting                rhombohedral
_symmetry_space_group_name_H-M        R-3m
_symmetry_Int_Tables_number           166

loop_
_symmetry_equiv_pos_site_id
_symmetry_equiv_pos_as_xyz
1 x,y,z
2 -x,-y,-z
3 -y,x-y,z
4 y,-x+y,-z
5 -x+y,-x,z
6 x-y,x,-z
7 -y,-x,z
8 y,x,-z
9 x,x-y,z
10 -x,-x+y,-z
11 -x+y,y,z
12 x-y,-y,-z
13 x+2/3,y+1/3,z+1/3
14 -x+2/3,-y+1/3,-z+1/3
15 -y+2/3,x-y+1/3,z+1/3
16 y+2/3,-x+y+1/3,-z+1/3
17 -x+y+2/3,-x+1/3,z+1/3
18 x-y+2/3,x+1/3,-z+1/3
19 -y+2/3,-x+1/3,z+1/3
20 y+2/3,x+1/3,-z+1/3
21 x+2/3,x-y+1/3,z+1/3
22 -x+2/3,-x+y+1/3,-z+1/3
23 -x+y+2/3,y+1/3,z+1/3
24 x-y+2/3,-y+1/3,-z+1/3
25 x+1/3,y+2/3,z+2/3
26 -x+1/3,-y+2/3,-z+2/3
27 -y+1/3,x-y+2/3,z+2/3
28 y+1/3,-x+y+2/3,-z+2/3
29 -x+y+1/3,-x+2/3,z+2/3
30 x-y+1/3,x+2/3,-z+2/3
31 -y+1/3,-x+2/3,z+2/3
32 y+1/3,x+2/3,-z+2/3
33 x+1/3,x-y+2/3,z+2/3
34 -x+1/3,-x+y+2/3,-z+2/3
35 -x+y+1/3,y+2/3,z+2/3
36 x-y+1/3,-y+2/3,-z+2/3

loop_
_atom_site_label
_atom_site_type_symbol
_atom_site_fract_x
_atom_site_fract_y
_atom_site_fract_z
_atom_site_U_iso_or_equiv
_atom_site_symmetry_multiplicity
_atom_site_Wyckoff_symbol
_atom_site_occupancy
Al1 Al 0.0 0.0 0.0 0.0163 3 a 1.0
Ca2 Ca 0.3333 0.6667 0.01462 0.0011 6 c 1.0
O3 O 0.7368 0.0433 0.02734 0.0387 36 i 0.5
O4 O 0.3333 0.6667 0.08739 0.0387 6 c 1.0
Si5 Si 0.6667 0.3333 0.12409 0.031 6 c 0.25
Al6 Al 0.6667 0.3333 0.12409 0.031 6 c 0.25
Si7 Si 0.0 0.0 0.1212 0.025 6 c 0.25
Al8 Al 0.0 0.0 0.1212 0.025 6 c 0.25
O9 O 0.6667 0.3333 0.1678 0.0387 6 c 1.0
O10 O 0.8311 0.1689 0.10468 0.0387 18 h 1.0
O11 O 0.3333 0.6667 0.16667 0.0387 3 b 0.25

File: CementCIF/Sulfatespurrite.cif
data_global
_chemical_name_mineral 'Sulfatespurrite'
_symmetry_space_group_name_H-M pnma
_cell_length_a 10.1820001602173
_cell_length_b 15.3979997634888
_cell_length_c 6.84999990463257
_cell_angle_alpha 90     
_cell_angle_beta 90     
_cell_angle_gamma 90     
_cell_volume 1073.95967205131
loop_
_atom_site_label
_atom_site_type_symbol
_atom_site_Wyckoff_symbol
_atom_site_fract_x
_atom_site_fract_y
_atom_site_fract_z
_atom_site_occupancy
_atom_site_B_iso_or_equiv
s1 Ca2+ a 0.1898 0.25 0.0497 1 1
s2 Ca2+ a 0.1588 0.9029 0.1431 1 1
s3 Ca2+ a 0.066 0.0865 0.3623 1 1
s4 O2- a 0.603 0.25 0.232 1 1
s5 O2- a 0.4499 0.25 0.953 1 1
s6 O2- a 0.6495 0.1715 0.9389 1 1
s7 O2- a 0.2707 0.9911 0.3871 1 1
s8 O2- a 0.4754 0.0504 0.1798 1 1
s9 O2- a 0.2683 0.1539 0.287 1 1
s10 O2- a 0.4541 0.1099 0.534 1 1
s11 S a 0.5894 0.25 0.0172 1 1
s12 Si4+ a 0.3658 0.0744 0.3457 1 1

File: CementCIF/Sylvite.cif
data_global
_chemical_name_mineral 'Sylvite'
_symmetry_space_group_name_H-M fm3m
_cell_length_a 6.28000020980835
_cell_length_b 6.28000020980835
_cell_length_c 6.28000020980835
_cell_angle_alpha 90     
_cell_angle_beta 90     
_cell_angle_gamma 90     
_cell_volume 247.673176823518
loop_
_atom_site_label
_atom_site_type_symbol
_atom_site_Wyckoff_symbol
_atom_site_fract_x
_atom_site_fract_y
_atom_site_fract_z
_atom_site_occupancy
_atom_site_B_iso_or_equiv
s1 K1+ a 0 0 0 1 0.6
s2 CL1- b 0.5 0.5 0.5 1 0.7

File: CementCIF/Syngenite.cif
data_global
_chemical_name_mineral 'Syngenite'
_symmetry_space_group_name_H-M p121/m1
_cell_length_a 9.77000045776367
_cell_length_b 7.15000009536743
_cell_length_c 6.25   
_cell_angle_alpha 90     
_cell_angle_beta 104    
_cell_angle_gamma 90     
_cell_volume 423.628107417025
loop_
_atom_site_label
_atom_site_type_symbol
_atom_site_Wyckoff_symbol
_atom_site_fract_x
_atom_site_fract_y
_atom_site_fract_z
_atom_site_occupancy
_atom_site_B_iso_or_equiv
s1 K1+ f 0.3357 0.0068 0.1947 1 1.35
s2 CA2+ e 0.9679 0.25 0.3327 1 0.47
s3 S e 0.9897 0.25 0.8396 1 0.38
s4 S e 0.6373 0.25 0.2697 1 0.66
s5 O2- e 0.1191 0.25 0.0167 1 1.26
s6 O2- e 0.2244 0.25 0.5015 1 1.05
s7 O2- e 0.5322 0.25 0.0586 1 1.12
s8 O2- e 0.565 0.25 0.4493 1 1.49
s9 O2- f 0.7296 0.0842 0.2837 1 1.47
s10 O2- e 0.8687 0.25 0.9421 1 1.2
s11 O2- f 0.9813 0.084 0.6959 1 0.89
s12 H f 0.243 0.354 0.597 1 0

File: CementCIF/Thaumasite.cif
data_global
_chemical_name_mineral 'Thaumasite (Taylor)'
_symmetry_space_group_name_H-M p63
_cell_length_a 11.039999961853
_cell_length_b 11.039999961853
_cell_length_c 10.3900003433228
_cell_angle_alpha 90     
_cell_angle_beta 90     
_cell_angle_gamma 120    
_cell_volume 1096.69114632166
loop_
_atom_site_label
_atom_site_type_symbol
_atom_site_Wyckoff_symbol
_atom_site_fract_x
_atom_site_fract_y
_atom_site_fract_z
_atom_site_occupancy
_atom_site_B_iso_or_equiv
s1 Ca2+ c 0.1946 0.9883 0.2619 1 1
s2 Si4+ a 0 0 0.0026 1 1
s3 C b 0.333333333333333 0.666666666666667 0.456 1 1
s4 S b 0.333333333333333 0.666666666666667 0.9973 1 1
s5 O2- c 0.392 0.228 0.261 1 1
s6 O2- c 0.26 0.401 0.259 1 1
s7 O2- c 0.0025 0.3411 0.082 1 1
s8 O2- c 0.0217 0.3467 0.4421 1 1
s9 O2- c 0.2014 0.6223 0.47 1 1
s10 O2- c 0.1914 0.6229 0.0431 1 1
s11 O2- c 0.1312 0.1249 0.115 1 1
s12 O2- c 0.13 0.1242 0.4052 1 1
s13 O2- b 0.333333333333333 0.666666666666667 0.855 1 1
s14 H c 0.3471 0.29 0.26 1 1
s15 H c 0.488 0.265 0.297 1 1
s16 H c 0.303 0.465 0.333 1 1
s17 H c 0.311 0.462 0.183 1 1
s18 H c 0.439 0.079 0.042 1 1
s19 H c 0.069 0.441 0.068 1 1
s20 H c 0.0851 0.444 0.452 1 1
s21 H c 0.41 0.053 0.478 1 1
s22 H c 0.215 0.178 0.111 1 1
s23 H c 0.213 0.18 0.413 1 1

File: CementCIF/Thenardite.cif
data_global
_chemical_name_mineral 'Thenardite'
_symmetry_space_group_name_H-M fddd
_cell_length_a 9.82999992370605
_cell_length_b 12.3009996414185
_cell_length_c 5.86800003051758
_cell_angle_alpha 90     
_cell_angle_beta 90     
_cell_angle_gamma 90     
_cell_volume 709.551671939222
loop_
_atom_site_label
_atom_site_type_symbol
_atom_site_Wyckoff_symbol
_atom_site_fract_x
_atom_site_fract_y
_atom_site_fract_z
_atom_site_occupancy
_atom_site_B_iso_or_equiv
s1 NA1+ e 0.8084 0.125 0.125 1 1.55
s2 S a 0.125 0.125 0.125 1 0.85
s3 O2- h 0.2138 0.0572 0.9793 1 1.44

File: CementCIF/Thermonatrite.cif
data_global
_chemical_name_mineral 'Thermonatrite'
_symmetry_space_group_name_H-M pca21
_cell_length_a 10.7239999771118
_cell_length_b 5.25899982452393
_cell_length_c 6.47399997711182
_cell_angle_alpha 90     
_cell_angle_beta 90     
_cell_angle_gamma 90     
_cell_volume 365.117504331087
loop_
_atom_site_label
_atom_site_type_symbol
_atom_site_fract_x
_atom_site_fract_y
_atom_site_fract_z
_atom_site_occupancy
_atom_site_B_iso_or_equiv
s1 NA1+ 0.1938 0.1398 0 1 1.43
s2 NA1+ 0.002 0.6214 0.0651 1 1.46
s3 C 0.2556 0.6025 0.7849 1 0.91
s4 O 0.1381 0.5457 0.799 1 1.67
s5 O 0.3369 0.4267 0.7973 1 1.41
s6 O 0.2876 0.8361 0.7602 1 1.49
s7 O 0.9704 0.0683 0.0325 1 1.66
s8 H 0.94 0.15 0.11 1 0
s9 H 0.92 0.12 0.9 1 0

File: CementCIF/Tobermorite11A.cif
data_global
_chemical_name_mineral 'Tobermorite'
_symmetry_space_group_name_H-M imm2
_cell_length_a 5.58599996566772
_cell_length_b 3.69600009918213
_cell_length_c 22.7789993286133
_cell_angle_alpha 90     
_cell_angle_beta 90     
_cell_angle_gamma 90     
_cell_volume 470.291949692452
loop_
_atom_site_label
_atom_site_type_symbol
_atom_site_Wyckoff_symbol
_atom_site_fract_x
_atom_site_fract_y
_atom_site_fract_z
_atom_site_occupancy
_atom_site_B_iso_or_equiv
s1 CA2+ a 0 0 0 1 1.34
s2 CA2+ a 0 0 0.4135 1 1.34
s3 CA2+ c 0.256 0 0.698 0.13 4.74
s4 SI4+ c 0.678 0 0.141 0.25 2.76
s5 SI4+ c 0.656 0 0.282 0.25 2.76
s6 SI4+ d 0 0.086 0.873 0.5 1.18
s7 SI4+ d 0 0.075 0.557 0.5 1.18
s8 O2- e 0.265 0.49 0.019 0.5 1.34
s9 O2- e 0.265 0.48 0.411 0.5 1.34
s10 O2- c 0.68 0 0.211 0.25 6.32
s11 O2- c 0.93 0 0.113 0.25 6.32
s12 O2- b 0 0.5 0.577 0.5 1.89
s13 O2- b 0 0.5 0.848 0.5 1.89
s14 O2- d 0 0.17 0.811 0.5 4.18
s15 O2- d 0 0.16 0.619 0.5 4.18
s16 O2- c 0.924 0 0.307 0.25 6.32
s17 O2- c 0.65 0 0.213 0.25 6.32
s18 O2- a 0 0 0.112 0.5 3.16
s19 O2- a 0 0 0.303 0.5 3.16

File: CementCIF/Tridylow.cif
data_global
_chemical_name_mineral 'Tridymite low'
_symmetry_space_group_name_H-M c1c1
_cell_length_a 18.5230007171631
_cell_length_b 5.00299978256226
_cell_length_c 23.8110008239746
_cell_angle_alpha 90     
_cell_angle_beta 105.800003051758
_cell_angle_gamma 90     
_cell_volume 2123.20997088332
loop_
_atom_site_label
_atom_site_type_symbol
_atom_site_fract_x
_atom_site_fract_y
_atom_site_fract_z
_atom_site_occupancy
_atom_site_B_iso_or_equiv
s1 SI4+ 0.5507 0.541 0.5642 1 0.9
s2 SI4+ 0.7036 0.947 0.7374 1 1.2
s3 SI4+ 0.4198 0.549 0.6225 1 0.7
s4 SI4+ 0.5751 0.043 0.7955 1 1.1
s5 SI4+ 0.9247 0.548 0.6971 1 0.8
s6 SI4+ 0.7643 0.944 0.5386 1 0.9
s7 SI4+ 0.8023 0.449 0.7661 1 0.8
s8 SI4+ 0.6453 0.041 0.6027 1 0.7
s9 SI4+ 0.8531 0.463 0.9016 1 1
s10 SI4+ 0.9493 0.966 0.9358 1 1
s11 SI4+ 0.7244 0.559 0.9605 1 0.9
s12 SI4+ 0.5697 0.549 0.8702 1 1.1
s13 O2- 0.5749 0.351 0.8182 1 1.2
s14 O2- 0.5706 0.84 0.8476 1 1.5
s15 O2- 0.7315 0.138 0.4851 1 1.8
s16 O2- 0.7509 0.644 0.5152 1 1.7
s17 O2- 0.4155 0.352 0.6741 1 2.9
s18 O2- 0.4127 0.852 0.6434 1 1.9
s19 O2- 0.8773 0.164 0.9213 1 1.8
s20 O2- 0.916 0.668 0.9361 1 2.4
s21 O2- 0.7741 0.145 0.7538 1 1.8
s22 O2- 0.7336 0.645 0.7402 1 2.2
s23 O2- 0.6195 0.341 0.5847 1 1.2
s24 O2- 0.5811 0.843 0.5661 1 1.9
s25 O2- 0.4966 0.511 0.6062 1 2.7
s26 O2- 0.3533 0.489 0.5665 1 1
s27 O2- 0.6498 0.005 0.6711 1 1.8
s28 O2- 0.6524 0.996 0.7805 1 2
s29 O2- 0.8636 0.499 0.7328 1 1.8
s30 O2- 0.8361 0.503 0.8333 1 2.6
s31 O2- 0.5052 0.993 0.7398 1 1.8
s32 O2- 0.6369 0.511 0.9268 1 2.9
s33 O2- 0.9927 0.992 0.8868 1 1.4
s34 O2- 0.5 0.468 0.5 1 2.2
s35 O2- 0.7252 0.991 0.5898 1 2.3
s36 O2- 0.7744 0.521 0.9155 1 1.5

File: CementCIF/Tridymite.cif
data_Si_O2_-_01-071-0261
#Copyright 2025 International Centre for Diffraction Data. All rights reserved.

_audit_creation_date                  2025-05-02
_audit_creation_method                'Generated by PDF-4+ 2020 4.20.0.1'

_chemical_name_systematic             'Silicon Oxide'
_chemical_formula_moiety              'Si O2'
_chemical_formula_sum                 'O2 Si'
_chemical_formula_weight              60.08

_cell_length_a                        9.932(5)
_cell_length_b                        17.216(6)
_cell_length_c                        81.864(9)
_cell_angle_alpha                     90
_cell_angle_beta                      90
_cell_angle_gamma                     90
_cell_volume                          13997.87
_cell_formula_units_Z                 80.00
_symmetry_cell_setting                triclinic
_symmetry_space_group_name_H-M        F1
_symmetry_Int_Tables_number           1

loop_
_symmetry_equiv_pos_site_id
_symmetry_equiv_pos_as_xyz
1 x,y,z
2 x,y+1/2,z+1/2
3 x+1/2,y,z+1/2
4 x+1/2,y+1/2,z

loop_
_atom_site_label
_atom_site_type_symbol
_atom_site_fract_x
_atom_site_fract_y
_atom_site_fract_z
_atom_site_U_iso_or_equiv
_atom_site_symmetry_multiplicity
_atom_site_Wyckoff_symbol
_atom_site_occupancy
Si1 Si 0.06049 0.03633 0.03414 . 4 a 1.0
Si2 Si 0.56126 0.03679 0.03371 . 4 a 1.0
Si3 Si -0.02022 0.19793 0.01846 . 4 a 1.0
Si4 Si 0.23025 0.28978 0.02831 . 4 a 1.0
Si5 Si 0.48204 0.19712 0.01779 . 4 a 1.0
Si6 Si 0.72606 0.29128 0.02822 . 4 a 1.0
Si7 Si 0.31136 0.46063 0.01895 . 4 a 1.0
Si8 Si 0.81084 0.46158 0.01933 . 4 a 1.0
Si9 Si 0.013 0.05235 0.07211 . 4 a 1.0
Si10 Si 0.48576 0.03038 0.07135 . 4 a 1.0
Si11 Si -0.01645 0.22688 0.0796 . 4 a 1.0
Si12 Si 0.2307 0.31107 0.06598 . 4 a 1.0
Si13 Si 0.4608 0.20317 0.07936 . 4 a 1.0
Si14 Si 0.71072 0.28419 0.06598 . 4 a 1.0
Si15 Si 0.25859 0.46761 0.08318 . 4 a 1.0
Si16 Si 0.73949 0.44146 0.0834 . 4 a 1.0
Si17 Si 0.05429 0.04643 0.12921 . 4 a 1.0
Si18 Si 0.55652 0.04513 0.12951 . 4 a 1.0
Si19 Si -0.02557 0.21178 0.11701 . 4 a 1.0
Si20 Si 0.22884 0.2838 0.1327 . 4 a 1.0
Si21 Si 0.48158 0.21099 0.11717 . 4 a 1.0
Si22 Si 0.72795 0.28732 0.13375 . 4 a 1.0
Si23 Si 0.30672 0.45008 0.12047 . 4 a 1.0
Si24 Si 0.80469 0.45095 0.12077 . 4 a 1.0
Si25 Si -0.00806 0.05747 0.16665 . 4 a 1.0
Si26 Si 0.51258 0.03123 0.16666 . 4 a 1.0
Si27 Si -0.03431 0.2153 0.18369 . 4 a 1.0
Si28 Si 0.24039 0.27072 0.17021 . 4 a 1.0
Si29 Si 0.48592 0.18696 0.18403 . 4 a 1.0
Si30 Si 0.71198 0.29733 0.1714 . 4 a 1.0
Si31 Si 0.2663 0.44539 0.1777 . 4 a 1.0
Si32 Si 0.73858 0.47061 0.17894 . 4 a 1.0
Si33 Si 0.04792 0.0354 0.23125 . 4 a 1.0
Si34 Si 0.54997 0.03394 0.2318 . 4 a 1.0
Si35 Si -0.03233 0.20609 0.22157 . 4 a 1.0
Si36 Si 0.22078 0.30081 0.23164 . 4 a 1.0
Si37 Si 0.46402 0.2026 0.22158 . 4 a 1.0
Si38 Si 0.71696 0.29734 0.23155 . 4 a 1.0
Si39 Si 0.297 0.46113 0.21579 . 4 a 1.0
Si40 Si 0.79829 0.45915 0.21663 . 4 a 1.0
Si41 Si -0.005 0.03156 0.26833 . 4 a 1.0
Si42 Si 0.4936 0.02861 0.26878 . 4 a 1.0
Si43 Si -0.07624 0.20251 0.27784 . 4 a 1.0
Si44 Si 0.17311 0.29695 0.26892 . 4 a 1.0
Si45 Si 0.42106 0.20037 0.2781 . 4 a 1.0
Si46 Si 0.67164 0.2942 0.26879 . 4 a 1.0
Si47 Si 0.2431 0.457 0.28464 . 4 a 1.0
Si48 Si 0.74099 0.45386 0.28401 . 4 a 1.0
Si49 Si -0.01127 0.05741 0.33366 . 4 a 1.0
Si50 Si 0.51099 0.03461 0.33274 . 4 a 1.0
Si51 Si -0.03549 0.21523 0.31602 . 4 a 1.0
Si52 Si 0.23592 0.27164 0.33012 . 4 a 1.0
Si53 Si 0.48141 0.19216 0.31597 . 4 a 1.0
Si54 Si 0.71254 0.29525 0.3294 . 4 a 1.0
Si55 Si 0.26507 0.44681 0.32239 . 4 a 1.0
Si56 Si 0.73711 0.46883 0.32151 . 4 a 1.0
Si57 Si 0.05402 0.04624 0.37071 . 4 a 1.0
Si58 Si 0.55433 0.04489 0.37002 . 4 a 1.0
Si59 Si -0.02367 0.20997 0.38348 . 4 a 1.0
Si60 Si 0.22606 0.28414 0.36728 . 4 a 1.0
Si61 Si 0.47769 0.20929 0.3829 . 4 a 1.0
Si62 Si 0.72917 0.28317 0.36679 . 4 a 1.0
Si63 Si 0.30406 0.44985 0.37919 . 4 a 1.0
Si64 Si 0.80457 0.44962 0.37903 . 4 a 1.0
Si65 Si 0.01089 0.04822 0.42801 . 4 a 1.0
Si66 Si 0.49177 0.02779 0.42869 . 4 a 1.0
Si67 Si -0.01648 0.22402 0.42095 . 4 a 1.0
Si68 Si 0.23522 0.3033 0.43401 . 4 a 1.0
Si69 Si 0.46602 0.20096 0.4208 . 4 a 1.0
Si70 Si 0.71384 0.28565 0.43382 . 4 a 1.0
Si71 Si 0.26175 0.45878 0.41648 . 4 a 1.0
Si72 Si 0.74321 0.44246 0.41648 . 4 a 1.0
Si73 Si 8.9E-4 0.03822 0.4658 . 4 a 1.0
Si74 Si 0.50365 0.03917 0.46628 . 4 a 1.0
Si75 Si -0.06794 0.19996 0.48037 . 4 a 1.0
Si76 Si 0.18252 0.29559 0.47201 . 4 a 1.0
Si77 Si 0.432 0.2 0.48127 . 4 a 1.0
Si78 Si 0.6804 0.29548 0.47172 . 4 a 1.0
Si79 Si 0.25501 0.46482 0.48221 . 4 a 1.0
Si80 Si 0.75445 0.46519 0.48184 . 4 a 1.0
O81 O 0.02331 0.0288 0.05321 . 4 a 1.0
O82 O 0.53202 0.03557 0.05282 . 4 a 1.0
O83 O 0.18855 0.3045 0.04704 . 4 a 1.0
O84 O 0.68116 0.30149 0.04695 . 4 a 1.0
O85 O -0.06621 0.2291 0.09828 . 4 a 1.0
O86 O 0.4512 0.22872 0.09819 . 4 a 1.0
O87 O 0.28736 0.43393 0.10126 . 4 a 1.0
O88 O 0.78692 0.42769 0.10194 . 4 a 1.0
O89 O 0.03987 0.06824 0.14807 . 4 a 1.0
O90 O 0.53585 0.0651 0.14851 . 4 a 1.0
O91 O 0.19016 0.26991 0.15158 . 4 a 1.0
O92 O 0.69419 0.27038 0.15271 . 4 a 1.0
O93 O -0.06233 0.19435 0.2025 . 4 a 1.0
O94 O 0.43292 0.1879 0.20259 . 4 a 1.0
O95 O 0.27472 0.47082 0.19647 . 4 a 1.0
O96 O 0.79075 0.46998 0.19732 . 4 a 1.0
O97 O 0.03607 0.0089 0.24997 . 4 a 1.0
O98 O 0.54753 0.00924 0.25073 . 4 a 1.0
O99 O 0.20233 0.32513 0.2505 . 4 a 1.0
O100 O 0.69557 0.32268 0.25029 . 4 a 1.0
O101 O -0.06081 0.19694 0.29712 . 4 a 1.0
O102 O 0.4325 0.19703 0.29745 . 4 a 1.0
O103 O 0.28913 0.46581 0.30342 . 4 a 1.0
O104 O 0.78507 0.46136 0.30288 . 4 a 1.0
O105 O 0.03549 0.07231 0.35209 . 4 a 1.0
O106 O 0.54098 0.06541 0.35093 . 4 a 1.0
O107 O 0.18331 0.26704 0.34864 . 4 a 1.0
O108 O 0.69788 0.26518 0.34786 . 4 a 1.0
O109 O -0.0656 0.22485 0.40227 . 4 a 1.0
O110 O 0.44709 0.22556 0.402 . 4 a 1.0
O111 O 0.28665 0.42878 0.39814 . 4 a 1.0
O112 O 0.79172 0.43183 0.39803 . 4 a 1.0
O113 O 0.02675 0.02229 0.44667 . 4 a 1.0
O114 O 0.53965 0.02918 0.44729 . 4 a 1.0
O115 O 0.19695 0.30664 0.45287 . 4 a 1.0
O116 O 0.683 0.3092 0.45242 . 4 a 1.0
O117 O -0.05068 0.17436 0.49912 . 4 a 1.0
O118 O 0.45126 0.1723 0.4999 . 4 a 1.0
O119 O 0.28663 0.48885 0.50083 . 4 a 1.0
O120 O 0.78581 0.48869 0.50049 . 4 a 1.0
O121 O -0.03453 -0.02233 0.02397 . 4 a 1.0
O122 O 0.21504 0.01065 0.03152 . 4 a 1.0
O123 O 0.46516 -0.02383 0.0244 . 4 a 1.0
O124 O 0.71548 0.00966 0.03108 . 4 a 1.0
O125 O 0.03828 0.12458 0.02849 . 4 a 1.0
O126 O 0.5435 0.12344 0.02711 . 4 a 1.0
O127 O -0.15552 0.22774 0.02709 . 4 a 1.0
O128 O 0.09752 0.26258 0.01843 . 4 a 1.0
O129 O 0.3472 0.22544 0.02695 . 4 a 1.0
O130 O 0.59632 0.26374 0.01782 . 4 a 1.0
O131 O 0.28313 0.36924 0.02027 . 4 a 1.0
O132 O 0.77913 0.37097 0.02058 . 4 a 1.0
O133 O -0.13521 0.03536 0.0791 . 4 a 1.0
O134 O 0.12074 0.00451 0.08279 . 4 a 1.0
O135 O 0.36614 -0.03305 0.07245 . 4 a 1.0
O136 O 0.60971 0.00404 0.08268 . 4 a 1.0
O137 O 0.04317 0.14369 0.07451 . 4 a 1.0
O138 O 0.42613 0.11183 0.07778 . 4 a 1.0
O139 O -0.13907 0.25131 0.06786 . 4 a 1.0
O140 O 0.10255 0.29035 0.07728 . 4 a 1.0
O141 O 0.353 0.25204 0.06899 . 4 a 1.0
O142 O 0.60949 0.21645 0.07209 . 4 a 1.0
O143 O 0.27766 0.39862 0.07004 . 4 a 1.0
O144 O 0.6808 0.36035 0.07652 . 4 a 1.0
O145 O -0.03956 -0.02582 0.12417 . 4 a 1.0
O146 O 0.208 0.02253 0.12546 . 4 a 1.0
O147 O 0.45867 -0.02388 0.12378 . 4 a 1.0
O148 O 0.71016 0.01902 0.12657 . 4 a 1.0
O149 O 0.01672 0.12187 0.11855 . 4 a 1.0
O150 O 0.53102 0.12274 0.11909 . 4 a 1.0
O151 O -0.15153 0.2302 0.12863 . 4 a 1.0
O152 O 0.09963 0.26688 0.12146 . 4 a 1.0
O153 O 0.34668 0.22426 0.12767 . 4 a 1.0
O154 O 0.5967 0.27066 0.12288 . 4 a 1.0
O155 O 0.27857 0.37158 0.13039 . 4 a 1.0
O156 O 0.77435 0.37635 0.13196 . 4 a 1.0
O157 O -0.12477 -0.00657 0.16729 . 4 a 1.0
O158 O 0.11944 0.03418 0.17769 . 4 a 1.0
O159 O 0.36308 -0.00436 0.16748 . 4 a 1.0
O160 O 0.6193 -0.03701 0.17025 . 4 a 1.0
O161 O -0.06677 0.13958 0.17288 . 4 a 1.0
O162 O 0.53602 0.10036 0.1796 . 4 a 1.0
O163 O -0.13692 0.28276 0.17792 . 4 a 1.0
O164 O 0.11713 0.24625 0.18189 . 4 a 1.0
O165 O 0.36134 0.20851 0.1722 . 4 a 1.0
O166 O 0.6079 0.24769 0.18233 . 4 a 1.0
O167 O 0.29727 0.35425 0.17561 . 4 a 1.0
O168 O 0.67902 0.38824 0.17331 . 4 a 1.0
O169 O -0.04879 -0.01691 0.21988 . 4 a 1.0
O170 O 0.20109 0.02038 0.2256 . 4 a 1.0
O171 O 0.45224 -0.02256 0.22162 . 4 a 1.0
O172 O 0.70138 0.02185 0.2252 . 4 a 1.0
O173 O 0.0161 0.12601 0.22966 . 4 a 1.0
O174 O 0.50938 0.1233 0.23024 . 4 a 1.0
O175 O -0.16976 0.23072 0.23071 . 4 a 1.0
O176 O 0.07875 0.27201 0.22448 . 4 a 1.0
O177 O 0.32898 0.23136 0.23066 . 4 a 1.0
O178 O 0.57759 0.26756 0.22387 . 4 a 1.0
O179 O 0.26947 0.37294 0.2208 . 4 a 1.0
O180 O 0.76357 0.37077 0.2209 . 4 a 1.0
O181 O -0.13495 -0.01919 0.27293 . 4 a 1.0
O182 O 0.11728 0.01166 0.2805 . 4 a 1.0
O183 O 0.36767 -0.02723 0.27257 . 4 a 1.0
O184 O 0.61405 0.01162 0.28149 . 4 a 1.0
O185 O -0.04016 0.12214 0.26904 . 4 a 1.0
O186 O 0.44879 0.1177 0.26981 . 4 a 1.0
O187 O -0.23071 0.22311 0.27351 . 4 a 1.0
O188 O 0.01841 0.26978 0.2703 . 4 a 1.0
O189 O 0.26732 0.22413 0.27369 . 4 a 1.0
O190 O 0.51778 0.26532 0.27027 . 4 a 1.0
O191 O 0.20067 0.36812 0.28124 . 4 a 1.0
O192 O 0.69288 0.36573 0.28107 . 4 a 1.0
O193 O -0.1317 -0.00455 0.33348 . 4 a 1.0
O194 O 0.11483 0.03043 0.32267 . 4 a 1.0
O195 O 0.36017 7.4E-4 0.33242 . 4 a 1.0
O196 O 0.61297 -0.03472 0.32792 . 4 a 1.0
O197 O -0.06702 0.13839 0.32644 . 4 a 1.0
O198 O 0.53016 0.10446 0.31991 . 4 a 1.0
O199 O -0.13852 0.28144 0.32215 . 4 a 1.0
O200 O 0.11564 0.24608 0.31821 . 4 a 1.0
O201 O 0.35817 0.21043 0.3281 . 4 a 1.0
O202 O 0.60566 0.25037 0.31821 . 4 a 1.0
O203 O 0.29305 0.35586 0.32543 . 4 a 1.0
O204 O 0.68387 0.38747 0.32871 . 4 a 1.0
O205 O -0.0427 -0.02487 0.37553 . 4 a 1.0
O206 O 0.20763 0.01843 0.37297 . 4 a 1.0
O207 O 0.45804 -0.02593 0.37506 . 4 a 1.0
O208 O 0.70792 0.01982 0.37353 . 4 a 1.0
O209 O 0.0251 0.1208 0.38207 . 4 a 1.0
O210 O 0.52151 0.12008 0.38091 . 4 a 1.0
O211 O -0.15424 0.22357 0.37223 . 4 a 1.0
O212 O 0.0963 0.26815 0.37864 . 4 a 1.0
O213 O 0.34475 0.22541 0.37221 . 4 a 1.0
O214 O 0.59553 0.26715 0.3773 . 4 a 1.0
O215 O 0.27131 0.37337 0.3686 . 4 a 1.0
O216 O 0.77472 0.37183 0.36876 . 4 a 1.0
O217 O -0.13518 0.02894 0.42062 . 4 a 1.0
O218 O 0.12484 0.00585 0.41725 . 4 a 1.0
O219 O 0.37026 -0.03506 0.42775 . 4 a 1.0
O220 O 0.6125 -0.00547 0.41758 . 4 a 1.0
O221 O 0.03729 0.14034 0.42652 . 4 a 1.0
O222 O 0.43439 0.1091 0.42224 . 4 a 1.0
O223 O -0.1345 0.25449 0.43264 . 4 a 1.0
O224 O 0.10837 0.28407 0.42256 . 4 a 1.0
O225 O 0.35841 0.24435 0.43203 . 4 a 1.0
O226 O 0.6145 0.21651 0.42794 . 4 a 1.0
O227 O 0.28704 0.38952 0.42918 . 4 a 1.0
O228 O 0.68536 0.3596 0.42246 . 4 a 1.0
O229 O -0.11012 -0.02326 0.47172 . 4 a 1.0
O230 O 0.13973 0.02249 0.47529 . 4 a 1.0
O231 O 0.38978 -0.02228 0.47128 . 4 a 1.0
O232 O 0.64061 0.02355 0.47609 . 4 a 1.0
O233 O -0.04298 0.12673 0.46855 . 4 a 1.0
O234 O 0.45817 0.12756 0.46933 . 4 a 1.0
O235 O -0.22182 0.22704 0.47767 . 4 a 1.0
O236 O 0.02843 0.27144 0.47573 . 4 a 1.0
O237 O 0.27839 0.22882 0.47931 . 4 a 1.0
O238 O 0.52864 0.27213 0.47694 . 4 a 1.0
O239 O 0.20922 0.37595 0.48142 . 4 a 1.0
O240 O 0.71419 0.37524 0.48105 . 4 a 1.0
