Repository: stlusor/XRDNet4Cem

# XRDNet4Cem: Physics-informed deep learning for automated phase identification of cementitious materials

## 🎯 Overview

**XRDNet4Cem** is an advanced deep learning framework designed for automated, high-throughput phase identification in cementitious materials from X-ray diffraction (XRD) patterns. By integrating physical crystallographic principles with state-of-the-art neural networks, this tool revolutionizes traditional search-match workflows, providing rapid and reliable phase analysis for both research and industrial applications.

File: CementCIF/Tridyorth.cif
data_global
_chemical_name_mineral 'Tridymite orthorhombic'
_symmetry_space_group_name_H-M ama2
_cell_length_a 8.27000045776367
_cell_length_b 8.75   
_cell_length_c 5.05200004577637
_cell_angle_alpha 90     
_cell_angle_beta 90     
_cell_angle_gamma 90     
_cell_volume 365.575373547936
loop_
_atom_site_label
_atom_site_type_symbol
_atom_site_Wyckoff_symbol
_atom_site_fract_x
_atom_site_fract_y
_atom_site_fract_z
_atom_site_occupancy
_atom_site_B_iso_or_equiv
s1 SI4+ c 0.9376 0.1667 0.5 1 2
s2 O2- b 0.25 0.336 0.923 1 2
s3 O2- a 0 0 0.592 1 2
s4 O2- c 0.04 0.219 0.256 1 2

File: CementCIF/Trona.cif
data_global
_chemical_name_mineral 'Trona'
_symmetry_space_group_name_H-M c12/c1
_cell_length_a 20.4220008850098
_cell_length_b 3.4909999370575
_cell_length_c 10.3330001831055
_cell_angle_alpha 90     
_cell_angle_beta 106.5  
_cell_angle_gamma 90     
_cell_volume 706.336311356874
loop_
_atom_site_label
_atom_site_type_symbol
_atom_site_Wyckoff_symbol
_atom_site_fract_x
_atom_site_fract_y
_atom_site_fract_z
_atom_site_occupancy
_atom_site_B_iso_or_equiv
s1 NA1+ e 0 0.7464 0.25 1 1.69
s2 NA1+ f 0.1507 0.1645 0.4259 1 2
s3 C f 0.0931 0.2653 0.1035 1 1.29
s4 O2- f 0.1511 0.3995 0.102 1 1.78
s5 O2- f 0.0544 0.131 0.988 1 1.75
s6 O2- f 0.0724 0.2533 0.2076 1 1.56
s7 O2- f 0.2121 0.6646 0.3544 1 1.56
s8 H f 0.194 0.612 0.269 1 3.47
s9 H f 0.248 0.724 0.362 1 4.03
s10 H f 0.022 0.035 0.996 0.5 1.34

File: CementCIF/Vaterite.cif
data_global
_chemical_name_mineral 'Vaterite'
_symmetry_space_group_name_H-M p63/mmc
_cell_length_a 4.13000011444092
_cell_length_b 4.13000011444092
_cell_length_c 8.48999977111816
_cell_angle_alpha 90     
_cell_angle_beta 90     
_cell_angle_gamma 120    
_cell_volume 125.411810515556
loop_
_atom_site_label
_atom_site_type_symbol
_atom_site_Wyckoff_symbol
_atom_site_fract_x
_atom_site_fract_y
_atom_site_fract_z
_atom_site_occupancy
_atom_site_B_iso_or_equiv
s1 CA2+ a 0 0 0 1 6.8
s2 C h 0.29 0.58 0.25 0.33 6.8
s3 O h 0.12 0.24 0.25 0.33 6.8
s4 O k 0.38 0.76 0.38 0.33 6.8

File: CementCIF/Volaschioite.cif
data_Fe4_(_S_O4_)_O2_(_O_H_)6_(_H2_O_)2_-_04-017-9740
#Copyright 2025 International Centre for Diffraction Data. All rights reserved.

_audit_creation_date                  2025-05-13
_audit_creation_method                'Generated by PDF-4+ 2020 4.20.0.1'

_chemical_name_systematic             'Iron Oxide Sulfate Hydroxide Hydrate'
_chemical_formula_moiety              'Fe4 ( S O4 ) O2 ( O H )6 ( H2 O )2'
_chemical_formula_sum                 'Fe4 H10 O14 S'
_chemical_formula_weight              489.51

_cell_length_a                        16.068(4)
_cell_length_b                        3.058(1)
_cell_length_c                        10.929(2)
_cell_angle_alpha                     90.00(3)
_cell_angle_beta                      93.82(3)
_cell_angle_gamma                     90.00(3)
_cell_volume                          535.81
_cell_formula_units_Z                 2.00
_symmetry_cell_setting                monoclinic
_symmetry_space_group_name_H-M        C2/m
_symmetry_Int_Tables_number           12

loop_
_symmetry_equiv_pos_site_id
_symmetry_equiv_pos_as_xyz
1 x,y,z
2 -x,-y,-z
3 x,-y,z
4 -x,y,-z
5 x+1/2,y+1/2,z
6 -x+1/2,-y+1/2,-z
7 x+1/2,-y+1/2,z
8 -x+1/2,y+1/2,-z

loop_
_atom_site_label
_atom_site_type_symbol
_atom_site_fract_x
_atom_site_fract_y
_atom_site_fract_z
_atom_site_U_iso_or_equiv
_atom_site_symmetry_multiplicity
_atom_site_Wyckoff_symbol
_atom_site_occupancy
Fe1 Fe 0.2971 0.0 0.3927 0.014 4 i 1.0
Fe2 Fe 0.22636 0.5 0.1251 0.0137 4 i 1.0
S3 S 0.4905 0.0 0.2983 0.022 4 i 0.5
O4 O 0.2744 0.5 0.2888 0.019 4 i 1.0
O5 O 0.5405 0.605 0.3245 0.031 8 j 0.5
O6 O 0.1511 0.0 0.1423 0.02 4 i 1.0
O7 O 0.186 0.0 0.4732 0.017 4 i 1.0
O8 O 0.4227 0.0 0.3872 0.034 4 i 0.5
O9 O 0.4227 0.0 0.3872 0.034 4 i 0.5
O10 O 0.3014 0.0 0.067 0.021 4 i 1.0
O11 O 0.4599 0.0 0.17 0.03 4 i 0.5
O12 O 0.47 0.0 0.081 0.063 4 i 0.5

File: CementCIF/Wuestite.cif
data_global
_chemical_name_mineral 'Wuestite'
_symmetry_space_group_name_H-M fm3m
_cell_length_a 4.30700016021729
_cell_length_b 4.30700016021729
_cell_length_c 4.30700016021729
_cell_angle_alpha 90     
_cell_angle_beta 90     
_cell_angle_gamma 90     
_cell_volume 79.8959313592119
loop_
_atom_site_label
_atom_site_type_symbol
_atom_site_Wyckoff_symbol
_atom_site_fract_x
_atom_site_fract_y
_atom_site_fract_z
_atom_site_occupancy
_atom_site_B_iso_or_equiv
s1 FE2+ a 0 0 0 0.97 1
s2 O2- b 0.5 0.5 0.5 1 1

File: CementCIF/Yeelimite.cif
data_global
_chemical_name_mineral 'Ca4Al6O12SO4'
_symmetry_space_group_name_H-M pcc2
_cell_length_a 13.0270004272461
_cell_length_b 13.03600025177
_cell_length_c 9.15999984741211
_cell_angle_alpha 90     
_cell_angle_beta 90     
_cell_angle_gamma 90     
_cell_volume 1555.55099866792
loop_
_atom_site_label
_atom_site_type_symbol
_atom_site_Wyckoff_symbol
_atom_site_fract_x
_atom_site_fract_y
_atom_site_fract_z
_atom_site_occupancy
_atom_site_B_iso_or_equiv
s1 S e 0.2537 0.2487 0.9822 1 1.9
s2 O2- e 0.729 0.317 0.612 1 7.5
s3 O2- e 0.838 0.184 0.46 1 7.5
s4 O2- e 0.77 0.336 0.379 1 7.5
s5 O2- e 0.651 0.201 0.417 1 7.5
s6 CA2+ e 0.058 0.251 0.149 1 2.1
s7 CA2+ e 0.237 0.926 0.286 1 2.1
s8 CA2+ e 0.257 0.512 0.254 1 2.1
s9 CA2+ e 0.483 0.253 0.228 1 2.1
s10 AL3+ d 0.5 0.5 0.73 1 0.4
s11 AL3+ c 0.5 0 0.75 1 0.4
s12 AL3+ a 0 0 0.705 1 0.4
s13 AL3+ b 0 0.5 0.7 1 0.4
s14 AL3+ e 0.627 0.121 0.996 1 0.2
s15 AL3+ e 0.122 0.625 0.949 1 0.2
s16 AL3+ e 0.369 0.629 0.98 1 0.2
s17 AL3+ e 0.122 0.876 0.96 1 0.2
s18 O2- e 0.4 0.246 0.438 1 1.38
s19 O2- e 0.567 0.409 0.14 1 1.38
s20 O2- e 0.555 0.105 0.155 1 1.38
s21 O2- e 0.755 0.59 0.504 1 1.38
s22 O2- e 0.596 0.443 0.826 1 1.38
s23 O2- e 0.907 0.446 0.802 1 1.38
s24 O2- e 0.757 0.902 0.536 1 1.38
s25 O2- e 0.901 0.034 0.824 1 1.38
s26 O2- e 0.608 0.033 0.854 1 1.38
s27 O2- e 0.103 0.247 0.391 1 1.38
s28 O2- e 0.953 0.115 0.125 1 1.38
s29 O2- e 0.948 0.389 0.11 1 1.38

File: CementCIF/cloinchlore.cif
data_global
_chemical_name_mineral 'Clinochlore'
_symmetry_space_group_name_H-M c12/m1
_cell_length_a 5.30800008773804
_cell_length_b 9.18599987030029
_cell_length_c 14.3159999847412
_cell_angle_alpha 90     
_cell_angle_beta 97.2699966430664
_cell_angle_gamma 90     
_cell_volume 692.42633246189
loop_
_atom_site_label
_atom_site_type_symbol
_atom_site_Wyckoff_symbol
_atom_site_fract_x
_atom_site_fract_y
_atom_site_fract_z
_atom_site_occupancy
_atom_site_B_iso_or_equiv
s1 Mg2+ a 0 0 0 1 0.789568352
s2 Mg2+ g 0 0.351 0 1 0.789568352
s3 Mg2+ h 0 0.168 0.5 1 1.18435253
s4 Al3+ d 0 0.5 0.5 1 1.18435253
s5 Si4+ j 0.233 0.162 0.195 1 1.26330936
s6 Al3+ j 0.233 0.162 0.195 1 1.26330936
s7 O2- j 0.202 0.173 0.081 1 0.631654682
s8 O2- i 0.21 0 0.23 1 1.5791367
s9 O2- j 0.516 0.221 0.235 1 3.15827341
s10 O2- i 0.676 0 0.068 1 0.947482023
s11 O2- i 0.176 0 0.433 1 2.13183455
s12 O2- j 0.135 0.339 0.432 1 1.26330936
