Repository: stlusor/XRDNet4Cem

# XRDNet4Cem: Physics-informed deep learning for automated phase identification of cementitious materials

## 🎯 Overview

**XRDNet4Cem** is an advanced deep learning framework designed for automated, high-throughput phase identification in cementitious materials from X-ray diffraction (XRD) patterns. By integrating physical crystallographic principles with state-of-the-art neural networks, this tool revolutionizes traditional search-match workflows, providing rapid and reliable phase analysis for both research and industrial applications.

## ✨ Key Features

### 🚀 **One-Click Execution**
- **XRDNet4Cem.bat** for Windows users - download, extract, and run
- No Python installation or coding knowledge required
- Automatic dependency management

### 🧠 **Intelligent Architecture**
- **Physics-informed neural networks** that understand crystallographic rules
- **Continuous Wavelet Transform (CWT)** processing for superior peak resolution
- **Multi-scale feature fusion** for handling variable crystallinity
- **Attention mechanisms** focusing on diagnostic diffraction features

### 📊 **Superior Performance**
- **>95% accuracy** for major cement phases
- **<2 seconds** per sample analysis
- **±2 wt.% precision** for quantitative estimates
- **130 supported phases** covering OPC, CSA, CAC systems

### 🛠️ **User-Friendly Interface**
- **Graphical User Interface (GUI)** for intuitive operation
- **Batch processing** for high-throughput analysis
- **Multiple export formats** (CSV, Excel)
- **Interactive visualization** tools

## 🚀 Quick Start

### For Windows Users
1. **Download** the latest release from [Releases page](https://github.com/stlusor/XRDNet4Cem/releases)
2. **Extract** `XRDNet4Cem_v1.0.zip` to any folder
3. **Double-click** `XRDNet4Cem.bat`
4. **Start analyzing** your XRD data!

## Instructions
**Step 1: Data preprocessing module**
**    Import your XRD data file (.txt, .csv, .xye). The raw diffraction pattern will be displayed. Click the processing buttons in sequence: Resample to standardize the angle range, Subtract Background to remove noise, and Normalize the intensity. Finally, save the processed data or send it to the AI module.**
**Step 2: AI analysis module**
**    Configure the settings: select your computing device (GPU/CPU) and load the AI model file (.pth). Add the preprocessed data to the queue and click Start Analysis. The software will intelligently identify the phases and display the fitting results, stacked phase contributions, a quantitative bar chart, and a detailed results table.**
**Step 3: GSAS-II refinement module**
**    Set the path to your local GSAS-II installation. Load the XRD data file and the corresponding CIF files. Select the phases identified by the AI module to include in the refinement. Click Start Refinement. The module will run the Rietveld refinement and display the fitted pattern, quantitative phase results, and a statistical table with refined structural parameters.**

## 📁 Project Structure

```
XRDNet4Cem/
├── XRDNet4Gem.bat                    # Main launcher - CLICK THIS!
├── python.exe                        # Embedded Python 3.13
├── Software_Rievied.py              # Main application script
├── Model.py                         # Deep learning model
├── Model/                           # Pre-trained neural networks
├── CIF/                             # Phase library (.cif files)
├── Phase_names.csv                  # Phase database
├── INST_XRY.PRM                     # Instrument parameters
├── ExperimentRawData/               # Sample XRD data
├── GSAS-II/                         # Rietveld refinement interface
├── GSAS_Output/                     # Analysis results
└── CementXRD/                       # Additional resources
```

## 🔬 Applications

### 🏭 **Industrial Use Cases**
- **Quality control** in cement manufacturing
- **Raw material characterization**
- **Production troubleshooting**
- **R&D formulation screening**

### 🔬 **Research Applications**
- **Hydration kinetics** monitoring
- **Carbonation studies** and durability assessment
- **Sustainable material** development
- **Phase evolution** tracking
- **Comparative studies** of different binders

### Core Cement Phases (130 Total)
- **Calcium Silicates**: C3S (alite polymorphs), C2S (belite variants)
- **Calcium Aluminates**: C3A, CA, C12A7
- **Ferrites**: C4AF, C2F, C6AF2
- **Hydration Products**: AFt, AFm, Friedel's salt, Portlandite
- **Sulfates & Carbonates**: Gypsum, anhydrite, calcite, vaterite
- **Supplementary Materials**: Fly ash phases, slag minerals

### 📥 **We Need Your Data!**
Help us build the world's most comprehensive cement XRD database by contributing:

#### **Share Labeled XRD Data**
- Cement pastes at different hydration ages
- Clinker samples with known compositions
- Hydration products with quantitative analysis
- Experimental XRD patterns with metadata

File: CementCIF/6C2SC3P2_saalfeld.cif
#------------------------------------------------------------------------------
#$Date: 2016-02-13 14:50:18 +0200 (Sat, 13 Feb 2016) $
#$Revision: 176428 $
#$URL: svn://www.crystallography.net/cod/cif/8/10/35/8103587.cif $
#------------------------------------------------------------------------------
#
# This file is available in the Crystallography Open Database (COD),
# http://www.crystallography.net/
#
# All data on this site have been placed in the public domain by the
# contributors.
#
data_8103587
loop_
_publ_author_name
'Saalfeld, H.'
'Klaska, K.H.'
_publ_section_title
;
 The crystal structure of 6 Ca2 Si O4 * 1 Ca3 (P O4)2
;
_journal_name_full
'Zeitschrift fuer Kristallographie (149,1979-)'
_journal_page_first              65
_journal_page_last               73
_journal_volume                  155
_journal_year                    1981
_chemical_formula_sum            'Ca14.92 O32 P2.35 Si5.65'
_chemical_name_systematic        'Ca14.92 (P O4)2.35 (Si O4)5.65'
_space_group_IT_number           31
_symmetry_space_group_name_Hall  'P 2bc -2bc'
_symmetry_space_group_name_H-M   'P n m 21'
_cell_angle_alpha                90
_cell_angle_beta                 90
_cell_angle_gamma                90
_cell_formula_units_Z            2
_cell_length_a                   9.4
_cell_length_b                   21.71
_cell_length_c                   6.83
_cell_volume                     1393.825
_citation_journal_id_ASTM        ZEKRDZ
_cod_data_source_file            Saalfeld_ZEKRDZ_1981_307.cif
_cod_data_source_block           Ca14.92O32P2.35Si5.65
_cod_original_sg_symbol_Hall     'P 2ac -2 (y,-x,z)'
_cod_database_code               8103587
loop_
_symmetry_equiv_pos_as_xyz
x,y,z
-x,-y+1/2,z+1/2
x,-y,z
-x,y+1/2,z+1/2
loop_
_atom_site_label
_atom_site_type_symbol
_atom_site_fract_x
_atom_site_fract_y
_atom_site_fract_z
_atom_site_occupancy
_atom_site_U_iso_or_equiv
O12 O-2 0.329 0.129 0.008 1 0.0
O7 O-2 0.312 0.28 0.337 1 0.0
O10 O-2 0.246 0 -0.02 1 0.0
O9 O-2 0.134 -0.063 0.288 1 0.0
O1 O-2 0.706 0 0.791 1 0.0
O2 O-2 0.951 0 0.574 1 0.0
Si2 Si+4 0.17 0.253 0.246 0.85 0.0
O6 O-2 0.058 0.307 0.206 1 0.0
Si4 Si+4 0.342 0.123 0.781 0.5 0.0
O8 O-2 0.351 0 0.329 1 0.0
O17 O-2 0.612 0.071 0.219 1 0.0
O13 O-2 0.433 0.067 0.712 1 0.0
Ca3 Ca+2 0.348 0.129 0.353 0.63 0.0
P3 P+5 0.342 0.123 0.781 0.5 0.0
P2 P+5 0.17 0.253 0.246 0.15 0.0
Ca1 Ca+2 0.208 0 0.656 1 0.0
Si3 Si+4 0.203 0 0.208 1 0.0
Ca10 Ca+2 -0.014 0.116 0.508 0.98 0.0
Ca2 Ca+2 -0.136 0 0.21 0.9 0.0
O3 O-2 0.918 0.059 0.897 1 0.0
Ca7 Ca+2 0.574 0 0.482 1 0.0
O16 O-2 0.586 0.181 0.274 1 0.0
Si5 Si+4 0.697 0.128 0.303 0.65 0.0
P1 P+5 0.872 0 0.778 0.35 0.0
O4 O-2 0.195 0.229 0.029 1 0.0
Ca8 Ca+2 0.46 0.241 0.016 1 0.0
O18 O-2 0.841 0.148 0.204 1 0.0
Ca4 Ca+2 0.704 0.117 0.852 0.88 0.0
Ca6 Ca+2 0.492 0 0 1 0.0
O15 O-2 0.723 0.105 0.518 1 0.0
Si1 Si+4 0.872 0 0.778 0.65 0.0
Ca9 Ca+2 0.067 0.133 0.012 0.98 0.0
O5 O-2 0.134 0.193 0.37 1 0.0
Ca5 Ca+2 0.174 0.242 0.692 1 0.0
O14 O-2 0.182 0.114 0.732 1 0.0
P4 P+5 0.697 0.128 0.303 0.35 0.0
O11 O-2 0.398 0.186 0.692 1 0.0

File: CementCIF/AFm-12.cif
#------------------------------------------------------------------------------
#$Date: 2024-08-03 12:19:43 +0200 (Sat 03 de Aug de 2024) $
#$Revision: 293658 $
#$URL: svn://www.crystallography.net/cod/cif/9/01/34/9013423.cif $
#------------------------------------------------------------------------------
#
# This file is available in the Crystallography Open Database (COD),
# http://www.crystallography.net/. The original data for this entry
# were provided the American Mineralogist Crystal Structure Database,
# http://rruff.geo.arizona.edu/AMS/amcsd.php
#
# The file may be used within the scientific community so long as
# proper attribution is given to the journal article from which the
# data were obtained.
#
data_9013423
loop_
_publ_author_name
'Allmann, R.'
_publ_section_title
;
 Refinement of the hybrid layer structure [Ca2Al(OH)6]+*[1/2SO4*3H2O]-
 Note: z(Wat1) adjusted to match reported bond lengths
;
_journal_name_full               'Neues Jahrbuch fur Mineralogie, Monatshefte'
_journal_page_first              136
_journal_page_last               144
_journal_volume                  1977
_journal_year                    1977
_chemical_formula_sum            'Al Ca2 H22 O11 S0.5'
_chemical_name_mineral           Kuzelite
_space_group_IT_number           148
_symmetry_space_group_name_Hall  '-R 3'
_symmetry_space_group_name_H-M   'R -3 :H'
_cell_angle_alpha                90
_cell_angle_beta                 90
_cell_angle_gamma                120
_cell_formula_units_Z            3
_cell_length_a                   5.7586
_cell_length_b                   5.7586
_cell_length_c                   26.7946
_cell_volume                     769.506
_database_code_amcsd             0014757
_exptl_crystal_density_diffrn    2.080
_cod_original_cell_volume        769.505
_cod_original_sg_symbol_H-M      'R -3'
_cod_original_formula_sum        'Ca2 Al O11 H22 S.5'
_cod_database_code               9013423
loop_
_space_group_symop_operation_xyz
x,y,z
2/3+x,1/3+y,1/3+z
1/3+x,2/3+y,2/3+z
y,-x+y,-z
2/3+y,1/3-x+y,1/3-z
1/3+y,2/3-x+y,2/3-z
-x+y,-x,z
2/3-x+y,1/3-x,1/3+z
1/3-x+y,2/3-x,2/3+z
-x,-y,-z
2/3-x,1/3-y,1/3-z
1/3-x,2/3-y,2/3-z
-y,x-y,z
2/3-y,1/3+x-y,1/3+z
1/3-y,2/3+x-y,2/3+z
x-y,x,-z
2/3+x-y,1/3+x,1/3-z
1/3+x-y,2/3+x,2/3-z
loop_
_atom_site_aniso_label
_atom_site_aniso_U_11
_atom_site_aniso_U_22
_atom_site_aniso_U_33
_atom_site_aniso_U_12
_atom_site_aniso_U_13
_atom_site_aniso_U_23
Ca 0.00811 0.00811 0.02848 0.00405 0.00000 0.00000
Al 0.00722 0.00722 0.02408 0.00361 0.00000 0.00000
O-h 0.01153 0.01355 0.02699 0.00684 -0.00038 0.00215
S 0.02482 0.02482 0.03495 0.00124 0.00000 0.00000
O1 0.07726 0.07726 0.02153 0.03863 0.00000 0.00000
O2 0.04534 0.05877 0.06420 0.02014 0.00291 -0.00051
Wat2 0.04534 0.05877 0.06420 0.02014 0.00291 -0.00051
Wat1 0.04851 0.04851 0.03608 0.02425 0.00000 0.00000
loop_
_atom_site_label
_atom_site_fract_x
_atom_site_fract_y
_atom_site_fract_z
_atom_site_occupancy
_atom_site_U_iso_or_equiv
_atom_site_type_symbol
_atom_site_attached_hydrogens
Ca 0.66667 0.33333 0.02134 1.00000 ? Ca 0
Al 0.00000 0.00000 0.00000 1.00000 ? Al 0
O-h 0.25110 -0.05470 0.03731 1.00000 ? O 0
H 0.21100 -0.11500 0.06670 1.00000 0.04053 H 0
S 0.00000 0.00000 0.49550 0.25000 ? S 0
O1 0.00000 0.00000 0.54860 0.25000 ? O 0
O2 0.26880 0.18210 0.47710 0.25000 ? O 0
Wat2 0.26880 0.18210 0.47710 0.16667 ? O 2
Wat1 0.66667 0.33333 0.11452 1.00000 ? O 2
loop_
_cod_changelog_entry_id
_cod_changelog_entry_author
_cod_changelog_entry_date
_cod_changelog_entry_text
1
;cod-tools version 3.8.0
Id: cif_guess_AMCSD_atom_types 9581 2023-05-17 12:35:41Z saulius
;
2023-05-18T11:42:26+03:00
;Derived atom types and hydrogen counts
from atom names that follow the AMCSD naming convention
(Wat == water, O-H == hydroxyl).
;
2
;cod-tools version 3.10.1
Id: cif_fix_AMCSD_aniso_labels 10200 2024-08-01 14:09:44Z saulius
;
2024-08-02T12:21:50+03:00
;Changed the following '_atom_site_aniso_label' values:
'Oh' -> 'O-h'
;
loop_
_cod_related_entry_id
_cod_related_entry_database
_cod_related_entry_code
1 AMCSD 0014757

File: CementCIF/C3S.cif
#------------------------------------------------------------------------------
#$Date: 2024-05-06 10:39:41 +0300 (Mon, 06 May 2024) $
#$Revision: 291735 $
#$URL: file:///home/coder/svn-repositories/cod/cif/9/00/83/9008366.cif $
#------------------------------------------------------------------------------
#
# This file is available in the Crystallography Open Database (COD),
# http://www.crystallography.net/. The original data for this entry
# were provided the American Mineralogist Crystal Structure Database,
# http://rruff.geo.arizona.edu/AMS/amcsd.php
#
# The file may be used within the scientific community so long as
# proper attribution is given to the journal article from which the
# data were obtained.
#
data_9008366
loop_
_publ_author_name
'Nishi, F.'
'Takeuchi, Y.'
'Maki, I.'
_publ_section_title
;
 Tricalcium silicate Ca3O[SiO4]: The monoclinic superstructure
;
_journal_issue                   3-4
_journal_name_full               'Zeitschrift fur Kristallographie'
_journal_page_first              297
_journal_page_last               314
_journal_paper_doi               10.1524/zkri.1985.172.3-4.297
_journal_volume                  172
_journal_year                    1985
_chemical_compound_source        Synthetic
_chemical_formula_sum            'Ca27 O45 Si9'
_chemical_name_mineral           Hatrurite
_space_group_IT_number           8
_symmetry_space_group_name_Hall  'C -2y'
_symmetry_space_group_name_H-M   'C 1 m 1'
_cell_angle_alpha                90
_cell_angle_beta                 94.12
_cell_angle_gamma                90
_cell_length_a                   33.083
_cell_length_b                   7.027
_cell_length_c                   18.499
_cell_formula_units_Z            4
_cell_volume                     4289.427
_database_code_amcsd             0010938
_exptl_crystal_density_diffrn    3.182
_cod_depositor_comments
;
 Adding _atom_site_type_symbol label and values.

 Antanas Vaitkus
 2013-03-29
;
_cod_original_formula_sum        'Ca27 Si9 O45'
_cod_database_code               9008366
loop_
_space_group_symop_operation_xyz
x,y,z
1/2+x,1/2+y,z
x,-y,z
1/2+x,1/2-y,z
loop_
_atom_site_label
_atom_site_type_symbol
_atom_site_fract_x
_atom_site_fract_y
_atom_site_fract_z
_atom_site_occupancy
_atom_site_U_iso_or_equiv
Ca1A Ca 0.00750 0.00000 0.00900 0.50000 0.05066
Ca1B Ca 0.00240 0.00000 0.00560 0.50000 0.05066
Ca2A Ca 0.66720 0.00000 0.17510 0.50000 0.00127
Ca2B Ca 0.66730 0.00000 0.17410 0.50000 0.00127
Ca3A Ca 0.32400 0.00000 0.33300 0.50000 0.01267
Ca3B Ca 0.31930 0.00000 0.33070 0.50000 0.01267
Ca4A Ca 0.00200 0.00000 0.50440 0.50000 0.00507
Ca4B Ca -0.01330 0.00000 0.49710 0.50000 0.00507
Ca5A Ca 0.66400 0.00000 0.67140 0.50000 0.00760
Ca5B Ca 0.66320 0.00000 0.66970 0.50000 0.00760
Ca6A Ca 0.34280 0.00000 0.83520 0.50000 0.02026
Ca6B Ca 0.33010 0.00000 0.82130 0.50000 0.02026
Ca7A Ca 0.59730 0.00000 -0.06110 0.50000 0.00253
Ca7B Ca 0.59110 0.00000 -0.06910 0.50000 0.00253
Ca8A Ca 0.26110 0.00000 0.09520 0.50000 0.03166
Ca8B Ca 0.25680 0.00000 0.08640 0.50000 0.03166
Ca9A Ca -0.08010 0.00000 0.26670 0.50000 0.01646
Ca9B Ca -0.08100 0.00000 0.26440 0.50000 0.01646
Ca10A Ca 0.58740 0.00000 0.43900 0.50000 0.01140
Ca10B Ca 0.58560 0.00000 0.43690 0.50000 0.01140
Ca11A Ca 0.25750 0.00000 0.59890 0.50000 0.00253
Ca11B Ca 0.25610 0.00000 0.59760 0.50000 0.00253
Ca12A Ca -0.07420 0.00000 0.76980 0.50000 0.00760
Ca12B Ca -0.07430 0.00000 0.76890 0.50000 0.00760
Ca13A Ca 0.73560 0.00000 -0.10370 0.50000 0.00380
Ca13B Ca 0.74130 0.00000 -0.09570 0.50000 0.00380
Ca14A Ca 0.40000 0.00000 0.07920 0.50000 0.04939
Ca14B Ca 0.39820 0.00000 0.07060 0.50000 0.04939
Ca15A Ca 0.06510 0.00000 0.24860 0.50000 0.01140
Ca15B Ca 0.06280 0.00000 0.24450 0.50000 0.01140
Ca16A Ca 0.72860 0.00000 0.40100 0.50000 0.02280
Ca16B Ca 0.72720 0.00000 0.40420 0.50000 0.02280
Ca17A Ca 0.40040 0.00000 0.57110 0.50000 0.01773
Ca17B Ca 0.39840 0.00000 0.56750 0.50000 0.01773
Ca18A Ca 0.06940 0.00000 0.74910 0.50000 0.01900
Ca18B Ca 0.06470 0.00000 0.73490 0.50000 0.01900
Ca19A Ca -0.08460 0.29880 -0.09260 0.50000 0.01267
Ca19B Ca -0.07930 0.26770 -0.07890 0.50000 0.01267
Ca20A Ca 0.57990 0.30180 0.08440 0.50000 0.02026
Ca20B Ca 0.58500 0.20580 0.10130 0.50000 0.02026
Ca21A Ca 0.24110 0.24470 0.24700 0.50000 0.00253
Ca21B Ca 0.24590 0.25590 0.25010 0.50000 0.00253
Ca22A Ca -0.09410 0.25660 0.41300 0.50000 0.00253
Ca22B Ca -0.08850 0.25500 0.42730 0.50000 0.00253
Ca23A Ca 0.57440 0.27260 0.58510 0.50000 0.01013
Ca23B Ca 0.57840 0.23990 0.59430 0.50000 0.01013
Ca24A Ca 0.24350 0.24910 0.74430 0.50000 0.00633
Ca24B Ca 0.24680 0.23470 0.75540 0.50000 0.00633
Ca25A Ca 0.00520 0.23430 -0.15980 0.50000 0.00127
Ca25B Ca 0.00510 0.23380 -0.15010 0.50000 0.00127
Ca26A Ca 0.67040 0.23180 0.00730 0.50000 0.00253
Ca26B Ca 0.67710 0.23060 0.01440 0.50000 0.00253
Ca27A Ca 0.33540 0.22570 0.17310 0.50000 0.00380
Ca27B Ca 0.33650 0.23850 0.18530 0.50000 0.00380
Ca28A Ca -0.00470 0.22810 0.34170 0.50000 0.00253
Ca28B Ca 0.00180 0.25400 0.34900 0.50000 0.00253
Ca29A Ca 0.66300 0.22880 0.50970 0.50000 0.01140
Ca29B Ca 0.66880 0.22920 0.51470 0.50000 0.01140
Ca30A Ca 0.33500 0.25920 0.67500 0.50000 0.00887
Ca30B Ca 0.33600 0.21650 0.68270 0.50000 0.00887
Ca31A Ca 0.82940 0.25770 -0.01920 0.50000 0.01520
Ca31B Ca 0.83060 0.28930 -0.00260 0.50000 0.01520
Ca32A Ca 0.48400 0.27220 0.15830 0.50000 0.02280
Ca32B Ca 0.49050 0.23030 0.15840 0.50000 0.02280
Ca33A Ca 0.14680 0.25030 0.33040 0.50000 0.01773
Ca33B Ca 0.15620 0.29000 0.33200 0.50000 0.01773
Ca34A Ca 0.81670 0.27620 0.48750 0.50000 0.00760
Ca34B Ca 0.82240 0.25200 0.49180 0.50000 0.00760
Ca35A Ca 0.49410 0.28540 0.65050 0.50000 0.01140
Ca35B Ca 0.48930 0.27590 0.66490 0.50000 0.01140
Ca36A Ca 0.15690 0.27490 0.81980 0.50000 0.00127
Ca36B Ca 0.16430 0.26750 0.82830 0.50000 0.00127
Si1 Si 0.08330 0.00000 0.42880 1.00000 0.02660
Si2 Si 0.23840 0.00000 -0.08380 1.00000 0.00380
Si3 Si 0.42920 0.00000 0.74600 1.00000 0.01900
Si4 Si 0.56990 0.00000 0.75060 1.00000 0.00253
Si5 Si -0.09430 0.00000 0.07410 1.00000 0.00127
Si6 Si -0.10150 0.00000 0.59180 1.00000 0.01900
Si7 Si 0.09660 0.00000 -0.08510 1.00000 0.00633
Si8 Si 0.16370 0.00000 0.15910 1.00000 0.01267
Si9 Si 0.16280 0.00000 0.66290 1.00000 0.00380
Si10 Si 0.23400 0.00000 0.41180 1.00000 0.04813
Si11 Si 0.42140 0.00000 0.25090 1.00000 0.01900
Si12 Si 0.50080 0.00000 0.00390 1.00000 0.00887
Si13 Si 0.49750 0.00000 0.50040 1.00000 0.03166
Si14 Si 0.56820 0.00000 0.24420 1.00000 0.00380
Si15 Si 0.76000 0.00000 0.08820 1.00000 0.00253
Si16 Si 0.75630 0.00000 0.58030 1.00000 0.00253
Si17 Si -0.17480 0.00000 0.33380 1.00000 0.00507
Si18 Si -0.16930 0.00000 -0.15750 1.00000 0.00253
O1A O 0.99000 0.00000 0.24500 0.50000 0.05319
O1B O 0.98800 0.00000 0.24500 0.50000 0.05319
O2A O 0.03800 0.00000 0.11900 0.50000 0.04813
O2B O 0.05200 0.00000 0.12400 0.50000 0.04813
O3A O 0.03000 0.00000 0.59900 0.50000 0.03546
O3B O 0.03800 0.00000 0.61000 0.50000 0.03546
O4A O -0.00400 0.00000 0.75300 0.50000 0.01267
O4B O -0.00500 0.00000 0.75400 0.50000 0.01267
O5A O 0.37200 0.00000 -0.07700 0.50000 0.03546
O5B O 0.37300 0.00000 -0.04700 0.50000 0.03546
O6A O 0.32900 0.00000 0.07500 0.50000 0.05193
O6B O 0.33100 0.00000 0.07700 0.50000 0.05193
O7A O 0.28900 0.00000 0.21100 0.50000 0.03420
O7B O 0.28900 0.00000 0.22300 0.50000 0.03420
O8A O 0.36200 0.00000 0.44100 0.50000 0.01013
O8B O 0.36200 0.00000 0.44200 0.50000 0.01013
O9A O 0.32500 0.00000 0.58300 0.50000 0.00127
O9B O 0.33400 0.00000 0.59500 0.50000 0.00127
O10A O 0.28200 0.00000 0.72400 0.50000 0.01773
O10B O 0.29300 0.00000 0.73200 0.50000 0.01773
O11A O 0.66600 0.00000 -0.09300 0.50000 0.00633
O11B O 0.67500 0.00000 -0.08100 0.50000 0.00633
O12A O 0.62700 0.00000 0.04900 0.50000 0.01900
O12B O 0.63400 0.00000 0.06700 0.50000 0.01900
O13A O 0.70600 0.00000 0.28500 0.50000 0.03293
O13B O 0.70400 0.00000 0.29000 0.50000 0.03293
O14A O 0.64800 0.00000 0.42100 0.50000 0.02660
O14B O 0.65500 0.00000 0.41400 0.50000 0.02660
O15A O 0.60800 0.00000 0.56400 0.50000 0.01900
O15B O 0.62200 0.00000 0.56700 0.50000 0.01900
O16A O 0.70500 0.00000 0.76300 0.50000 0.01773
O16B O 0.70900 0.00000 0.77100 0.50000 0.01773
O17A O 0.94900 0.00000 0.37600 0.50000 0.01900
O17B O 0.95700 0.00000 0.40100 0.50000 0.01900
O18A O 0.96000 0.00000 0.89700 0.50000 0.01013
O18B O 0.96500 0.00000 0.90700 0.50000 0.01013
OD11 O 0.11100 0.00000 0.35700 1.00000 0.10259
OD12 O 0.03500 0.00000 0.40800 1.00000 0.05319
OD13 O 0.09600 0.18700 0.47400 1.00000 0.04053
OU24 O 0.21500 0.00000 -0.01100 1.00000 0.00633
OU25 O 0.28600 0.00000 -0.06300 1.00000 0.03673
OU26 O 0.22600 0.18400 -0.13300 1.00000 0.02660
OD31 O 0.45000 0.00000 0.66800 1.00000 0.02153
OD32 O 0.37900 0.00000 0.73000 1.00000 0.02913
OD33 O 0.44300 0.18300 0.79100 1.00000 0.02026
OU44 O 0.54900 0.00000 0.83000 1.00000 0.02660
OU45 O 0.61600 0.00000 0.76700 1.00000 0.01900
OU46 O 0.55500 0.18800 0.70400 1.00000 0.02533
OU54 O -0.11800 0.00000 0.14900 1.00000 0.01900
OU55 O -0.04400 0.00000 0.09300 1.00000 0.01520
OU56 O -0.10700 0.18700 0.02700 1.00000 0.03420
OU64 O -0.12300 0.00000 0.66900 1.00000 0.05953
OU65 O -0.05400 0.00000 0.60800 1.00000 0.04813
OU66 O -0.11700 0.18600 0.54200 1.00000 0.02913
OD71 O 0.11900 0.00000 -0.16100 0.68000 0.00887
OD72 O 0.04800 0.00000 -0.10300 0.68000 0.02026
OD73 O 0.11000 0.18900 -0.03800 0.68000 0.04939
OU74 O 0.07400 0.00000 -0.00900 0.32000 0.05066
OU75 O 0.05500 0.00000 -0.13800 0.32000 0.02533
OU76 O 0.12500 0.18900 -0.07300 0.32000 0.02406
OG81 O 0.14100 0.05000 0.08000 0.50000 0.04433
OG82 O 0.13400 -0.12300 0.20800 0.50000 0.04433
OG83 O 0.20500 -0.12300 0.15100 0.50000 0.04433
OG84 O 0.17600 0.19700 0.20200 0.50000 0.04433
OD91 O 0.18500 0.00000 0.58700 0.59000 0.01646
OD92 O 0.11400 0.00000 0.64500 0.59000 0.01646
OD93 O 0.17600 0.18900 0.71000 0.59000 0.01646
OU94 O 0.14000 0.00000 0.73900 0.32000 0.01646
OU95 O 0.21200 0.00000 0.68100 0.32000 0.01646
OU96 O 0.14100 0.18900 0.62700 0.32000 0.01646
OG91 O 0.14000 0.05000 0.58400 0.04500 0.01646
OG92 O 0.13300 -0.12300 0.71200 0.04500 0.01646
OG93 O 0.20400 -0.12300 0.65500 0.04500 0.01646
OG94 O 0.17500 0.19700 0.70600 0.04500 0.01646
OD101 O 0.25500 0.00000 0.33500 0.59000 0.13932
OD102 O 0.26800 0.00000 0.48000 0.59000 0.03420
OD103 O 0.20600 0.18900 0.41500 0.59000 0.02533
OU104 O 0.21200 0.00000 0.48700 0.41000 0.07599
OU105 O 0.28300 0.00000 0.43000 0.41000 0.02533
OU106 O 0.22100 0.18900 0.36500 0.41000 0.03800
OD111 O 0.44400 0.00000 0.17500 0.57000 0.06333
OD112 O 0.37200 0.00000 0.23300 0.57000 0.03800
OD113 O 0.43500 0.18900 0.29800 0.57000 0.03800
OU114 O 0.39900 0.00000 0.32700 0.43000 0.06333
OU115 O 0.38200 0.00000 0.19300 0.43000 0.06333
OU116 O 0.45000 0.18900 0.25700 0.43000 0.02913
OU124 O 0.47800 0.00000 0.08000 0.43000 0.07599
OU125 O 0.55000 0.00000 0.02200 0.43000 0.07599
OU126 O 0.48700 0.18900 -0.04300 0.43000 0.07599
OG121 O 0.47800 0.05000 -0.07500 0.28500 0.07599
OG122 O 0.46600 -0.12300 0.04000 0.28500 0.07599
OG123 O 0.54200 -0.12300 -0.00400 0.28500 0.07599
OG124 O 0.51300 0.19700 0.04700 0.28500 0.07599
OD131 O 0.52000 0.00000 0.42500 0.37000 0.04306
OD132 O 0.44800 0.00000 0.48300 0.37000 0.04306
OD133 O 0.51100 0.18900 0.54700 0.37000 0.04306
OG131 O 0.52000 0.05000 0.58000 0.31500 0.04306
OG132 O 0.52600 -0.12800 0.45100 0.31500 0.04306
OG133 O 0.45600 -0.12300 0.50800 0.31500 0.04306
OG134 O 0.48100 0.19700 0.46300 0.31500 0.04306
OD141 O 0.59100 0.00000 0.16900 0.37000 0.20264
OD142 O 0.60200 0.00000 0.31200 0.37000 0.15198
OD143 O 0.54000 0.18900 0.24800 0.37000 0.03040
OU144 O 0.54600 0.00000 0.32000 0.63000 0.15198
OU145 O 0.61700 0.00000 0.26200 0.63000 0.07599
OU146 O 0.55500 0.18900 0.19700 0.63000 0.20264
OD151 O 0.78200 0.00000 0.01300 0.22000 0.13932
OD152 O 0.71100 0.00000 0.07000 0.22000 0.05066
OD153 O 0.77300 0.18900 0.13500 0.22000 0.02533
OU154 O 0.73800 0.00000 0.16400 0.78000 0.07599
OU155 O 0.72600 0.00000 0.02000 0.78000 0.03040
OU156 O 0.78800 0.18900 0.08500 0.78000 0.04179
OD161 O 0.77800 0.00000 0.50500 0.93000 0.00507
OD162 O 0.70700 0.00000 0.56500 0.93000 0.00633
OD163 O 0.76900 0.19100 0.62600 0.93000 0.01773
OU164 O 0.73400 0.00000 0.65600 0.07000 0.01013
OU165 O 0.71700 0.00000 0.52200 0.07000 0.01013
OU166 O 0.78700 0.18000 0.59400 0.07000 0.01013
OU174 O -0.19700 0.00000 0.40900 0.07000 0.05826
OU175 O -0.12600 0.00000 0.35200 0.07000 0.05826
OU176 O -0.18800 0.18900 0.28700 0.07000 0.05826
OG171 O -0.19700 0.05000 0.25500 0.23250 0.05826
OG172 O -0.20400 -0.12300 0.38300 0.23250 0.05826
OG173 O -0.13400 -0.12300 0.32600 0.23250 0.05826
OG174 O -0.16300 0.19700 0.37700 0.23250 0.05826
OG175 O -0.15200 0.05000 0.41300 0.23250 0.05826
OG176 O -0.14500 -0.12300 0.28500 0.23250 0.05826
OG177 O -0.21600 -0.12300 0.34200 0.23250 0.05826
OG178 O -0.18700 0.19700 0.29100 0.23250 0.05826
OU184 O -0.19200 0.00000 -0.08200 0.78000 0.02533
OU185 O -0.12000 0.00000 -0.14000 0.78000 0.02533
OU186 O -0.18300 0.18900 -0.20400 0.78000 0.02533
OG181 O -0.19200 0.05000 -0.23700 0.11000 0.02533
OG182 O -0.19900 -0.12300 -0.10800 0.11000 0.02533
OG183 O -0.12800 -0.12300 -0.16500 0.11000 0.02533
OG184 O -0.15800 0.21000 -0.12500 0.11000 0.02533
loop_
_cod_related_entry_id
_cod_related_entry_database
_cod_related_entry_code
1 AMCSD 0010938

File: CementCIF/CAH10.cif
#------------------------------------------------------------------------------
#$Date: 2023-05-10 19:44:19 +0200 (Wed 10 de May de 2023) $
#$Revision: 283658 $
#$URL: svn://www.crystallography.net/cod/cif/9/01/65/9016559.cif $
#------------------------------------------------------------------------------
#
# This file is available in the Crystallography Open Database (COD),
# http://www.crystallography.net/. The original data for this entry
# were provided the American Mineralogist Crystal Structure Database,
# http://rruff.geo.arizona.edu/AMS/amcsd.php
#
# The file may be used within the scientific community so long as
# proper attribution is given to the journal article from which the
# data were obtained.
#
data_9016559
loop_
_publ_author_name
'Guirado, F.'
'Gali, S.'
'Chinchon, S.'
'Rius, J.'
_publ_section_title
;
 Crystal structure solution of hydrated high-alumina cement
 from X-ray powder diffraction data
;
_journal_name_full               'Angewandte Chemie'
_journal_page_first              72
_journal_page_last               75
_journal_volume                  37
_journal_year                    1998
_chemical_formula_sum            'Al2 Ca H15.68 O11.84'
_space_group_IT_number           176
_symmetry_space_group_name_Hall  '-P 6c'
_symmetry_space_group_name_H-M   'P 63/m'
_cell_angle_alpha                90
_cell_angle_beta                 90
_cell_angle_gamma                120
_cell_formula_units_Z            6
_cell_length_a                   16.387
_cell_length_b                   16.387
_cell_length_c                   8.279
_cell_volume                     1925.340
_database_code_amcsd             0017822
_exptl_crystal_density_diffrn    1.549
_cod_original_formula_sum        'Ca Al2 O11.84 H15.68'
_cod_database_code               9016559
_amcsd_formula_title             CaAl2(OH)8(H2O)2*1.84H2O
loop_
_space_group_symop_operation_xyz
x,y,z
-x+y,-x,1/2-z
x-y,x,1/2+z
y,-x+y,-z
-y,x-y,z
x,y,1/2-z
-x,-y,1/2+z
x-y,x,-z
-x+y,-x,z
-y,x-y,1/2-z
y,-x+y,1/2+z
-x,-y,-z
loop_
_atom_site_label
_atom_site_fract_x
_atom_site_fract_y
_atom_site_fract_z
_atom_site_occupancy
_atom_site_U_iso_or_equiv
_atom_site_type_symbol
_atom_site_attached_hydrogens
Ca 0.51850 0.27910 0.25000 1.00000 0.03673 Ca 0
Al 0.57950 0.49690 0.06800 1.00000 0.01900 Al 0
O-H1 0.62300 0.41000 0.07200 1.00000 0.04179 O 1
Wat2 0.40300 0.23500 0.03900 1.00000 0.05066 O 2
O-H3 0.52100 0.57400 0.07200 1.00000 0.04179 O 1
O-H4 0.33000 0.43600 0.09000 1.00000 0.04179 O 1
O-H5 0.66300 0.56500 0.25000 1.00000 0.04179 O 1
O-H6 0.50500 0.42800 0.25000 1.00000 0.04179 O 1
Wat7 0.00000 0.24900 0.92100 0.71000 0.31663 O 2
Wat8 0.31600 0.56700 0.25000 0.42000 0.31663 O 2
loop_
_cod_changelog_entry_id
_cod_changelog_entry_author
_cod_changelog_entry_date
_cod_changelog_entry_text
1
;cod-tools version 3.8.0
Id: cif_guess_AMCSD_atom_types 9574 2023-05-10 09:00:05Z saulius
;
2023-05-10T18:57:10+03:00
;Derived atom types and hydrogen counts
from atom names that follow the AMCSD naming convention
(Wat == water, O-H == hydroxyl).
;
loop_
_cod_related_entry_id
_cod_related_entry_database
_cod_related_entry_code
1 AMCSD 0017822

File: CementCIF/Ellestadite.cif
#------------------------------------------------------------------------------
#$Date: 2016-02-13 14:50:18 +0200 (Sat, 13 Feb 2016) $
#$Revision: 176428 $
#$URL: svn://www.crystallography.net/cod/cif/1/53/63/1536332.cif $
#------------------------------------------------------------------------------
#
# This file is available in the Crystallography Open Database (COD),
# http://www.crystallography.net/
#
# All data on this site have been placed in the public domain by the
# contributors.
#
data_1536332
loop_
_publ_author_name
'Organova, N.I.'
'Rastsvetaeva, R.K.'
'Kuz'mina, O.V.'
'Fin'ko, V.I.'
'Arapova, G.A.'
'Litsarev, M.A.'
_publ_section_title
;
 Crystal structure of low-symmetry ellestadite in comparison with other
 apatitelike structures.
;
_journal_name_full               Kristallografiya
_journal_page_first              278
_journal_page_last               282
_journal_volume                  39
_journal_year                    1994
_chemical_formula_sum            'Ca9.94 O25.2 S3 Si3'
_chemical_name_systematic
;
Ca4 (Ca5.94 (O H)1.2 O0.5 Cl0.32) (Si O4)2 (S O4)2 (Si0.5 S0.5 O4)2
;
_space_group_IT_number           4
_symmetry_space_group_name_Hall  'P 2c'
_symmetry_space_group_name_H-M   'P 1 1 21'
_cell_angle_alpha                90
_cell_angle_beta                 90
_cell_angle_gamma                119.99
_cell_formula_units_Z            1
_cell_length_a                   9.526
_cell_length_b                   9.506
_cell_length_c                   6.922
_cell_volume                     542.893
_citation_journal_id_ASTM        KRISAJ
_cod_data_source_file            Organova_KRISAJ_1994_1403.cif
_cod_data_source_block           Ca9.94O25.2S3Si3
_cod_original_cell_volume        542.8931
_cod_original_sg_symbol_Hall     'P 2yb (z,x,y)'
_cod_database_code               1536332
loop_
_symmetry_equiv_pos_as_xyz
x,y,z
-x,-y,z+1/2
loop_
_atom_site_label
_atom_site_type_symbol
_atom_site_fract_x
_atom_site_fract_y
_atom_site_fract_z
_atom_site_occupancy
_atom_site_U_iso_or_equiv
Ca5 Ca+2 0.0038 0.2535 0.2576 0.82 0.0
O12 O-2 0.737 0.0883 0.434 1 0.0
Si1 Si+4 0.4003 0.3704 0.25 1 0.0
O8 O-2 0.9075 0.6422 0.069 1 0.0
O10 O-2 0.3461 0.2589 0.433 1 0.0
Ca4 Ca+2 0.2426 0.9916 0.2567 0.82 0.0
O2 O-2 0.157 0.6723 0.256 1 0.0
Ca2 Ca+2 0.3301 0.6644 0.5012 1 0.0
S1 S+6 0.9702 0.6001 0.2531 1 0.0
O5 O-2 0.5343 0.1209 0.25 1 0.0
O3 O-2 0.5152 0.8438 0.257 1 0.0
O4 O-2 0.3294 0.4842 0.255 1 0.0
O1 O-2 0.8767 0.4112 0.251 1 0.0
O11 O-2 0.916 0.6619 0.432 1 0.0
Ca7 Ca+2 0.7172 0.7327 0.24 0.17 0.0
Ca3 Ca+2 0.7521 0.7557 0.2588 0.83 0.0
Ca8 Ca+2 0.2736 0.9888 0.251 0.16 0.0
O9 O-2 0.7407 0.0851 0.075 1 0.0
Si2 Si+4 0.6286 0.0281 0.254 0.5 0.0
O6 O-2 0.5869 0.4652 0.246 1 0.0
O7 O-2 0.3518 0.2619 0.073 1 0.0
Ca1 Ca+2 0.3308 0.6659 0.0055 1 0.0
Ca6 Ca+2 0.0246 0.2542 0.235 0.17 0.0
S2 S+6 0.6286 0.0281 0.254 0.5 0.0
O13 O-2 -0.002 -0.001 0.218 0.6 0.0

File: CementCIF/Hydroxylellestadite.cif
#------------------------------------------------------------------------------
#$Date: 2023-05-10 20:44:19 +0300 (Wed, 10 May 2023) $
#$Revision: 283658 $
#$URL: file:///home/coder/svn-repositories/cod/cif/9/00/93/9009375.cif $
#------------------------------------------------------------------------------
#
# This file is available in the Crystallography Open Database (COD),
# http://www.crystallography.net/. The original data for this entry
# were provided the American Mineralogist Crystal Structure Database,
# http://rruff.geo.arizona.edu/AMS/amcsd.php
#
# The file may be used within the scientific community so long as
# proper attribution is given to the journal article from which the
# data were obtained.
#
data_9009375
loop_
_publ_author_name
'Hughes, J. M.'
'Drexler, J. W.'
_publ_section_title
;
 Cation substitution in the apatite tetrahedral site:
 crystal structures of type hydroxylellestadtite and type fermorite
 Locality: Crestmore, California, USA
;
_journal_name_full               'Neues Jahrbuch fur Mineralogie, Monatshefte'
_journal_page_first              327
_journal_page_last               336
_journal_volume                  1991
_journal_year                    1991
_chemical_formula_sum            'Ca5 Cl0.24 F0.08 H0.68 O12.68 S1.5 Si1.5'
_chemical_name_mineral           Hydroxylellestadite
_space_group_IT_number           11
_symmetry_space_group_name_Hall  '-P 2c'
_symmetry_space_group_name_H-M   'P 1 1 21/m'
_cell_angle_alpha                90
_cell_angle_beta                 90
_cell_angle_gamma                119.9483
_cell_formula_units_Z            2
_cell_length_a                   9.5224
_cell_length_b                   9.5268
_cell_length_c                   6.9087
_cell_volume                     543.058
_exptl_crystal_density_diffrn    3.083
_cod_original_formula_sum        'Ca5 (Si1.5 S1.5) O12.68 F.08 Cl.24 H.68'
_cod_database_code               9009375
loop_
_symmetry_equiv_pos_as_xyz
x,y,z
-x,-y,1/2+z
x,y,1/2-z
-x,-y,-z
loop_
_atom_site_label
_atom_site_fract_x
_atom_site_fract_y
_atom_site_fract_z
_atom_site_occupancy
_atom_site_U_iso_or_equiv
_atom_site_type_symbol
_atom_site_attached_hydrogens
Ca1 0.33440 0.66806 0.00190 1.00000 0.03103 Ca 0
Ca2a 0.00680 0.24710 0.25000 0.76000 0.02672 Ca 0
Ca2a* 0.00490 0.27800 0.25000 0.24000 0.02533 Ca 0
Ca2b 0.75160 0.75910 0.25000 0.76000 0.02786 Ca 0
Ca2b* 0.72050 0.72950 0.25000 0.24000 0.02153 Ca 0
Ca2c 0.24120 -0.00570 0.25000 0.76000 0.02558 Ca 0
Ca2c* 0.27350 -0.00740 0.25000 0.24000 0.02153 Ca 0
Si1 0.62950 0.03010 0.25000 0.50000 0.01431 Si 0
S6+1 0.62950 0.03010 0.25000 0.50000 0.01381 S 0
Si2 -0.02970 0.59950 0.25000 0.50000 0.01418 Si 0
S6+2 -0.02970 0.59950 0.25000 0.50000 0.01418 S 0
Si3 0.40030 0.37130 0.25000 0.50000 0.02685 Si 0
S6+3 0.40030 0.37130 0.25000 0.50000 0.02685 S 0
O1a 0.33060 0.48640 0.25000 1.00000 0.02748 O 0
O1b 0.51450 0.84420 0.25000 1.00000 0.02748 O 0
O1c 0.15460 0.66860 0.25000 1.00000 0.02774 O 0
O2a 0.58720 0.46500 0.25000 1.00000 0.02888 O 0
O2b 0.53480 0.12240 0.25000 1.00000 0.02660 O 0
O2c 0.87860 0.41340 0.25000 1.00000 0.03002 O 0
O3a 0.34730 0.26140 0.07000 1.00000 0.03635 O 0
O3b 0.73980 0.08740 0.06900 1.00000 0.03508 O 0
O3c -0.08630 0.65200 0.06940 1.00000 0.03610 O 0
O-H -0.00470 -0.00100 0.21000 0.34000 0.03293 O 1
F 0.00400 -0.00300 0.25000 0.08000 0.02406 F 0
Cl 0.00400 0.00030 0.34000 0.12000 0.03420 Cl 0
loop_
_cod_changelog_entry_id
_cod_changelog_entry_author
_cod_changelog_entry_date
_cod_changelog_entry_text
1
;cod-tools version 3.8.0
Id: cif_guess_AMCSD_atom_types 9574 2023-05-10 09:00:05Z saulius
;
2023-05-10T18:51:38+03:00
;Derived atom types and hydrogen counts
from atom names that follow the AMCSD naming convention
(Wat == water, O-H == hydroxyl).
;

File: CementCIF/Quantz.cif
#------------------------------------------------------------------------------
#$Date: 2024-05-16 09:36:09 +0300 (Thu, 16 May 2024) $
#$Revision: 291877 $
#$URL: file:///home/coder/svn-repositories/cod/cif/9/01/26/9012602.cif $
#------------------------------------------------------------------------------
#
# This file is available in the Crystallography Open Database (COD),
# http://www.crystallography.net/. The original data for this entry
# were provided the American Mineralogist Crystal Structure Database,
# http://rruff.geo.arizona.edu/AMS/amcsd.php
#
# The file may be used within the scientific community so long as
# proper attribution is given to the journal article from which the
# data were obtained.
#
data_9012602
loop_
_publ_author_name
'Hazen, R. M.'
'Finger, L. W.'
'Hemley, R. J.'
'Mao, H. K.'
_publ_section_title
;
 High-pressure crystal chemistry and amorphization of alpha-quartz
 Sample: P = 5.1 GPa
;
_journal_name_full               'Solid State Communications'
_journal_page_first              507
_journal_page_last               511
_journal_paper_doi               10.1016/0038-1098(89)90607-8
_journal_volume                  72
_journal_year                    1989
_chemical_compound_source        Synthetic
_chemical_formula_sum            'O2 Si'
_chemical_name_mineral           Quartz
_space_group_IT_number           152
_symmetry_space_group_name_Hall  'P 31 2"'
_symmetry_space_group_name_H-M   'P 31 2 1'
_cell_angle_alpha                90
_cell_angle_beta                 90
_cell_angle_gamma                120
_cell_length_a                   4.705
_cell_length_b                   4.705
_cell_length_c                   5.250
_cell_formula_units_Z            3
_cell_volume                     100.649
_database_code_amcsd             0015464
_diffrn_ambient_pressure         5.1e+06
_exptl_crystal_density_diffrn    2.974
_cod_original_formula_sum        'Si O2'
_cod_database_code               9012602
loop_
_space_group_symop_operation_xyz
x,y,z
y,x,-z
-y,x-y,1/3+z
-x,-x+y,1/3-z
-x+y,-x,2/3+z
x-y,-y,2/3-z
loop_
_atom_site_label
_atom_site_fract_x
_atom_site_fract_y
_atom_site_fract_z
_atom_site_U_iso_or_equiv
Si 0.45320 0.00000 0.33333 0.00646
O 0.39300 0.28810 0.23400 0.01089
loop_
_cod_related_entry_id
_cod_related_entry_database
_cod_related_entry_code
1 AMCSD 0015464

File: CementCIF/anatase.cif
#------------------------------------------------------------------------------
#$Date: 2010-01-30 13:59:17 +0000 (Sat, 30 Jan 2010) $
#$Revision: 966 $
#$URL: svn://cod.ibt.lt/cod/cif/9/9008213.cif $
#------------------------------------------------------------------------------
#
# This file is available in the Crystallography Open Database (COD),
# http://www.crystallography.net/
#
# All data on this site have been placed in the public domain by the
# contributors.
#
data_9008213
loop_
_publ_author_name
'Horn M'
'Schwerdtfeger C F'
'Meagher E P'
_publ_section_title
;
 Refinement of the structure of anatase at several temperatures
 Sample: T = 25 C
 Locality: Legenbach quarry, Binnatal, Switzerland
;
_journal_name_full               'Zeitschrift fur Kristallographie'
_journal_page_first              273
_journal_page_last               281
_journal_volume                  136
_journal_year                    1972
_chemical_formula_sum            'O2 Ti'
_chemical_name_mineral           Anatase
_space_group_IT_number           141
_symmetry_space_group_name_Hall  'I 4bw 2bw -1bw'
_symmetry_space_group_name_H-M   'I 41/a m d :1'
_cell_angle_alpha                90
_cell_angle_beta                 90
_cell_angle_gamma                90
_cell_length_a                   3.7842
_cell_length_b                   3.7842
_cell_length_c                   9.5146
_cell_volume                     136.251
_diffrn_ambient_temperature      298.15
_[local]_cod_cif_authors_sg_H-M  'I 41/a m d'
_[local]_cod_chemical_formula_sum_orig 'Ti O2'
loop_
_symmetry_equiv_pos_as_xyz
x,y,z
1/2+x,1/2+y,1/2+z
-y,1/2-x,1/4+z
1/2-y,-x,3/4+z
1/2+y,1/2+x,1/2-z
+y,+x,-z
1/2+y,1/2-x,1/2-z
+y,-x,-z
-y,1/2+x,1/4+z
1/2-y,+x,3/4+z
1/2+x,1/2-y,1/2+z
+x,-y,+z
1/2-x,y,3/4-z
-x,1/2+y,1/4-z
1/2+x,y,3/4-z
+x,1/2+y,1/4-z
1/2-x,1/2-y,1/2+z
-x,-y,+z
1/2+y,x,3/4+z
+y,1/2+x,1/4+z
-y,-x,-z
1/2-y,1/2-x,1/2-z
-y,x,-z
1/2-y,1/2+x,1/2-z
1/2+y,-x,3/4+z
+y,1/2-x,1/4+z
-x,y,z
1/2-x,1/2+y,1/2+z
x,1/2-y,1/4-z
1/2+x,-y,3/4-z
-x,1/2-y,1/4-z
1/2-x,-y,3/4-z
loop_
_atom_site_label
_atom_site_fract_x
_atom_site_fract_y
_atom_site_fract_z
_atom_site_U_iso_or_equiv
Ti 0.00000 0.00000 0.00000 0.00494
O 0.00000 0.00000 0.20810 0.00776
_cod_database_code 9008213

File: CementCIF/clinochlore.cif
#------------------------------------------------------------------------------
#$Date: 2010-06-10 15:11:07 +0000 (Thu, 10 Jun 2010) $
#$Revision: 1210 $
#$URL: svn://cod.ibt.lt/cod/cif/9/9002651.cif $
#------------------------------------------------------------------------------
#
# This file is available in the Crystallography Open Database (COD),
# http://www.crystallography.net/. The original data for this entry
# were provided the American Mineralogist Crystal Structure Database,
# http://rruff.geo.arizona.edu/AMS/amcsd.php
#
# The file may be used within the scientific community so long as
# proper attribution is given to the journal article from which the
# data were obtained.
#
data_9002651
loop_
_publ_author_name
'Welch, M. D.'
'Marshall, W. G.'
_publ_section_title
;
 High-pressure behaviour of clinochlore
 P = 1.2 GPa
;
_journal_name_full               'American Mineralogist'
_journal_page_first              1380
_journal_page_last               1386
_journal_volume                  86
_journal_year                    2001
_chemical_formula_sum            'Al2 D8 Mg5 O18 Si3'
_chemical_name_mineral           Clinochlore
_space_group_IT_number           12
_symmetry_space_group_name_Hall  '-C 2y'
_symmetry_space_group_name_H-M   'C 1 2/m 1'
_cell_angle_alpha                90
_cell_angle_beta                 97.27
_cell_angle_gamma                90
_cell_length_a                   5.308
_cell_length_b                   9.186
_cell_length_c                   14.316
_cell_volume                     692.426
_diffrn_ambient_pressure         1.2e+06
_exptl_crystal_density_diffrn    2.704
_[local]_cod_chemical_formula_sum_orig 'Mg5 Al2 Si3 O18 D8'
_cod_database_code               9002651
_amcsd_database_code             AMCSD#0002739
loop_
_symmetry_equiv_pos_as_xyz
x,y,z
1/2+x,1/2+y,z
x,-y,z
1/2+x,1/2-y,z
-x,y,-z
1/2-x,1/2+y,-z
-x,-y,-z
1/2-x,1/2-y,-z
loop_
_atom_site_label
_atom_site_fract_x
_atom_site_fract_y
_atom_site_fract_z
_atom_site_occupancy
_atom_site_U_iso_or_equiv
Mg1 0.00000 0.00000 0.00000 1.00000 0.01000
Mg2 0.00000 0.35100 0.00000 1.00000 0.01000
Mg3 0.00000 0.16800 0.50000 1.00000 0.01500
Al4 0.00000 0.50000 0.50000 1.00000 0.01500
SiT 0.23300 0.16200 0.19500 0.75000 0.01600
AlT 0.23300 0.16200 0.19500 0.25000 0.01600
O1 0.20200 0.17300 0.08100 1.00000 0.00800
O2 0.21000 0.00000 0.23000 1.00000 0.02000
O3 0.51600 0.22100 0.23500 1.00000 0.04000
O4 0.17600 0.50000 0.06800 1.00000 0.01200
O5 0.17600 0.00000 0.43300 1.00000 0.02700
O6 0.13500 0.33900 0.43200 1.00000 0.01600
D1 0.22100 0.50000 0.14100 1.00000 0.06900
D2 0.12300 0.00000 0.36900 1.00000 0.03900
D3 0.10900 0.32400 0.36000 1.00000 0.11800

File: CementCIF/ss-ye'elimited.cif
#------------------------------------------------------------------------------
#$Date: 2020-04-17 22:49:39 +0200 (vie 17 de abr de 2020) $
#$Revision: 250899 $
#$URL: svn://www.crystallography.net/cod/cif/4/00/17/4001772.cif $
#------------------------------------------------------------------------------
#
# This file is available in the Crystallography Open Database (COD),
# http://www.crystallography.net/
#
# All data on this site have been placed in the public domain by the
# contributors.
#
data_4001772
loop_
_publ_author_name
'Cuesta, Ana'
'De la Torre, Angeles G.'
'Losilla, Enrique R.'
'Peterson, Vanessa K.'
'Rejmak, Pawel'
'Ayuela, Andr\'es'
'Frontera, Carlos'
'Aranda, Miguel A. G.'
_publ_section_title
;
 Structure, Atomistic Simulations, and Phase Transition of Stoichiometric
 Yeelimite
;
_journal_issue                   9
_journal_name_full               'Chemistry of Materials'
_journal_page_first              1680
_journal_paper_doi               10.1021/cm400129z
_journal_volume                  25
_journal_year                    2013
_chemical_formula_sum            'Al6 Ca4 O16 S'
_chemical_formula_weight         610.26
_space_group_IT_number           27
_symmetry_cell_setting           orthorhombic
_symmetry_space_group_name_Hall  'P 2 -2c'
_symmetry_space_group_name_H-M   'P c c 2'
_cell_angle_alpha                90.0
_cell_angle_beta                 90.0
_cell_angle_gamma                90.0
_cell_formula_units_Z            4
_cell_length_a                   13.0357(7)
_cell_length_b                   13.0350(7)
_cell_length_c                   9.16771(19)
_cell_measurement_temperature    298
_cell_volume                     1557.78(12)
_pd_block_id                     2012-07-25T10:13|REFINED_SOFTKLEIN_OR_phase2|||
_pd_phase_name                   'ORTHORHOMBIC Klein salt'
_cod_data_source_file            cm400129z_si_002.cif
_cod_data_source_block           REFINED_SOFTKLEIN_OR_phase_2
_cod_depositor_comments
;
 Changed the '_cod_related_entry' data name to '_cod_related_entry_code'.

 Antanas Vaitkus,
 2020-04-18

The following automatic conversions were performed:

'_geom_bond_publ_flag' value 'N' changed to 'n' according to
/home/saulius/struct/CIF-dictionaries/cif_core.dic dictionary named
'cif_core.dic' version 2.3.1 from 2005-06-27 (182
times).

'_geom_angle_publ_flag' value 'N' changed to 'n' according
to /home/saulius/struct/CIF-dictionaries/cif_core.dic dictionary
named 'cif_core.dic' version 2.3.1 from 2005-06-27 (385 times).

Automatic conversion script
Id: cif_fix_values 1891 2012-01-12 08:04:46Z andrius 
;
_cod_original_cell_volume        1557.78(6)
_cod_database_code               4001772
loop_
_symmetry_equiv_pos_site_id
_symmetry_equiv_pos_as_xyz
1 +x,+y,+z
2 -x,+y,+z+1/2
3 +x,-y,+z+1/2
4 -x,-y,+z
loop_
_atom_site_type_symbol
_atom_site_label
_atom_site_fract_x
_atom_site_fract_y
_atom_site_fract_z
_atom_site_occupancy
_atom_site_thermal_displace_type
_atom_site_U_iso_or_equiv
_atom_site_symmetry_multiplicity
S S1 0.2691(7) 0.2693(7) 0.9654(10) 1.0 Uiso 0.0279(30) 4
O O1 0.6790(12) 0.2645(16) 0.6111(12) 1.0 Uiso 0.098(8) 4
O O2 0.8260(8) 0.2042(9) 0.4666(15) 1.0 Uiso 0.033(4) 4
O O3 0.7590(15) 0.3781(7) 0.4296(22) 1.0 Uiso 0.103(8) 4
O O4 0.6598(10) 0.2280(14) 0.3507(17) 1.0 Uiso 0.073(7) 4
Ca Ca1 0.0627(11) 0.2495(14) 0.1554(17) 1.0 Uiso 0.012(4) 4
Ca Ca2 0.2549(14) 0.9417(12) 0.2945(16) 1.0 Uiso 0.011(4) 4
Ca Ca3 0.2591(16) 0.5301(11) 0.2494(15) 1.0 Uiso 0.035(4) 4
Ca Ca4 0.4910(9) 0.2548(13) 0.2196(13) 1.0 Uiso 0.0126(26) 4
Al Al1 0.5 0.5 0.2242(15) 1.0 Uiso 0.005(4) 2
Al Al2 0.5 0.0 0.2466(12) 1.0 Uiso 0.016(8) 2
Al Al3 0.0 0.0 0.2292(15) 1.0 Uiso 0.021(5) 2
Al Al4 0.0 0.5 0.2011(11) 1.0 Uiso 0.026(8) 2
Al Al5 0.6269(7) 0.1202(7) -0.0036(10) 1.0 Uiso 0.005(5) 4
Al Al6 0.1238(6) 0.6282(7) 0.9519(8) 1.0 Uiso 0.007(6) 4
Al Al7 0.3708(6) 0.6293(7) 0.9760(13) 1.0 Uiso 0.0119(33) 4
Al Al8 0.1233(7) 0.8793(7) 0.9787(13) 1.0 Uiso -0.0006(26) 4
O O5 0.3983(10) 0.2439(6) 0.4338(11) 1.0 Uiso 0.027(6) 4
O O6 0.5628(6) 0.4028(5) 0.1320(13) 1.0 Uiso 0.013(5) 4
O O7 0.5457(8) 0.1035(5) 0.1446(11) 1.0 Uiso 0.032(5) 4
O O8 0.7546(5) 0.5910(9) 0.5102(9) 1.0 Uiso -0.0035(28) 4
O O9 0.5957(5) 0.4375(6) 0.8201(13) 1.0 Uiso 0.011(4) 4
O O10 0.8984(5) 0.4459(7) 0.7976(8) 1.0 Uiso 0.0075(35) 4
O O11 0.7539(6) 0.9027(10) 0.5520(10) 1.0 Uiso 0.018(4) 4
O O12 0.8916(5) 0.0345(7) 0.8323(14) 1.0 Uiso 0.013(4) 4
O O13 0.6069(5) 0.0378(8) 0.8490(11) 1.0 Uiso 0.024(5) 4
O O14 0.1050(11) 0.2433(6) 0.4026(11) 1.0 Uiso 0.027(6) 4
O O15 0.9646(7) 0.1066(5) 0.1224(14) 1.0 Uiso 0.014(4) 4
O O16 0.9571(7) 0.3947(5) 0.0996(8) 1.0 Uiso -0.0013(31) 4
loop_
_atom_type_symbol
_atom_type_number_in_cell
S 4.0
O 64.0
Ca 16.0
Al 24.0
loop_
_geom_angle_atom_site_label_1
_geom_angle_atom_site_label_2
_geom_angle_atom_site_label_3
_geom_angle
_geom_angle_site_symmetry_1
_geom_angle_site_symmetry_3
_geom_angle_publ_flag
O1 S1 O2 110.0(5) 2_655 2_655 n
O1 S1 O3 110.1(5) 2_655 2_655 n
O1 S1 O4 109.3(5) 2_655 2_655 n
O1 S1 Ca1 83.8(6) 2_655 1_556 n
O1 S1 Ca2 115.5(8) 2_655 3_565 n
O2 S1 O3 109.5(5) 2_655 2_655 n
O2 S1 O4 108.2(4) 2_655 2_655 n
O2 S1 Ca1 42.3(6) 2_655 1_556 n
O2 S1 Ca2 57.7(6) 2_655 3_565 n
O3 S1 O4 109.7(5) 2_655 2_655 n
O3 S1 Ca1 89.4(8) 2_655 1_556 n
O3 S1 Ca2 134.2(8) 2_655 3_565 n
O4 S1 Ca1 150.1(7) 2_655 1_556 n
O4 S1 Ca2 51.6(7) 2_655 3_565 n
Ca1 S1 Ca2 98.58(33) 1_556 3_565 n
S1 O1 Ca4 141.1(9) 2_654 2_655 n
S1 O2 Ca1 112.0(8) 2_654 2_655 n
S1 O2 Ca2 94.1(7) 2_654 4_665 n
Ca1 O2 Ca2 149.1(6) 2_655 4_665 n
S1 O3 Ca3 134.3(12) 2_654 4_665 n
S1 O4 Ca2 100.6(8) 2_654 4_665 n
S1 O4 Ca4 145.1(9) 2_654 1_555 n
Ca2 O4 Ca4 114.0(6) 4_665 1_555 n
S1 Ca1 O2 25.67(23) 1_554 2_654 n
S1 Ca1 Al4 101.0(5) 1_554 1_555 n
S1 Ca1 Al6 102.0(5) 1_554 3_564 n
S1 Ca1 Al8 112.5(5) 1_554 4_564 n
S1 Ca1 O14 109.3(7) 1_554 1_555 n
S1 Ca1 O15 117.6(7) 1_554 1_455 n
S1 Ca1 O16 107.6(6) 1_554 1_455 n
O2 Ca1 Al4 119.0(7) 2_654 1_555 n
O2 Ca1 Al6 126.3(6) 2_654 3_564 n
O2 Ca1 Al8 88.0(5) 2_654 4_564 n
O2 Ca1 O14 124.3(8) 2_654 1_555 n
O2 Ca1 O15 92.5(7) 2_654 1_455 n
O2 Ca1 O16 113.5(7) 2_654 1_455 n
Al4 Ca1 Al6 58.9(4) 1_555 3_564 n
Al4 Ca1 Al8 111.5(4) 1_555 4_564 n
Al4 Ca1 O14 88.3(6) 1_555 1_555 n
Al4 Ca1 O15 131.9(6) 1_555 1_455 n
Al4 Ca1 O16 29.24(25) 1_555 1_455 n
Al6 Ca1 Al8 145.5(5) 3_564 4_564 n
Al6 Ca1 O14 31.47(28) 3_564 1_555 n
Al6 Ca1 O15 130.5(7) 3_564 1_455 n
Al6 Ca1 O16 86.1(6) 3_564 1_455 n
Al8 Ca1 O14 128.3(7) 4_564 1_555 n
Al8 Ca1 O15 28.86(28) 4_564 1_455 n
Al8 Ca1 O16 83.0(4) 4_564 1_455 n
O14 Ca1 O15 103.5(8) 1_555 1_455 n
O14 Ca1 O16 111.8(8) 1_555 1_455 n
O15 Ca1 O16 107.2(6) 1_455 1_455 n
S1 Ca2 O2 28.21(19) 3_564 4_665 n
S1 Ca2 O4 27.74(21) 3_564 4_665 n
S1 Ca2 Al2 102.0(5) 3_564 1_565 n
S1 Ca2 Al5 107.6(5) 3_564 2_665 n
S1 Ca2 Al5 99.9(5) 3_564 4_665 n
S1 Ca2 Al8 112.6(5) 3_564 3_574 n
S1 Ca2 O11 106.9(7) 3_564 2_654 n
S1 Ca2 O12 115.6(7) 3_564 2_664 n
S1 Ca2 O13 109.0(6) 3_564 2_664 n
O2 Ca2 O4 55.5(4) 4_665 4_665 n
O2 Ca2 Al2 128.2(6) 4_665 1_565 n
O2 Ca2 Al5 110.4(6) 4_665 2_665 n
O2 Ca2 Al5 120.4(6) 4_665 4_665 n
O2 Ca2 Al8 89.8(5) 4_665 3_574 n
O2 Ca2 O11 113.2(8) 4_665 2_654 n
O2 Ca2 O12 87.6(7) 4_665 2_664 n
O2 Ca2 O13 125.3(7) 4_665 2_664 n
O4 Ca2 Al2 78.7(5) 4_665 1_565 n
O4 Ca2 Al5 107.0(7) 4_665 2_665 n
O4 Ca2 Al5 75.2(5) 4_665 4_665 n
O4 Ca2 Al8 137.0(7) 4_665 3_574 n
O4 Ca2 O11 91.5(8) 4_665 2_654 n
O4 Ca2 O12 143.0(8) 4_665 2_664 n
O4 Ca2 O13 95.1(8) 4_665 2_664 n
Al2 Ca2 Al5 58.00(34) 1_565 2_665 n
Al2 Ca2 Al5 59.1(4) 1_565 4_665 n
Al2 Ca2 Al8 113.6(5) 1_565 3_574 n
Al2 Ca2 O11 88.3(6) 1_565 2_654 n
Al2 Ca2 O12 134.8(6) 1_565 2_664 n
Al2 Ca2 O13 29.51(28) 1_565 2_664 n
Al5 Ca2 Al5 114.8(6) 2_665 4_665 n
Al5 Ca2 Al8 58.25(33) 2_665 3_574 n
Al5 Ca2 O11 135.7(8) 2_665 2_654 n
Al5 Ca2 O12 86.2(5) 2_665 2_664 n
Al5 Ca2 O13 28.62(26) 2_665 2_664 n
Al5 Ca2 Al8 147.3(6) 4_665 3_574 n
Al5 Ca2 O11 31.46(31) 4_665 2_654 n
Al5 Ca2 O12 131.1(7) 4_665 2_664 n
Al5 Ca2 O13 86.8(6) 4_665 2_664 n
Al8 Ca2 O11 128.3(7) 3_574 2_654 n
Al8 Ca2 O12 29.34(28) 3_574 2_664 n
Al8 Ca2 O13 84.9(5) 3_574 2_664 n
O11 Ca2 O12 102.9(7) 2_654 2_664 n
O11 Ca2 O13 112.3(8) 2_654 2_664 n
O12 Ca2 O13 109.9(7) 2_664 2_664 n
O3 Ca3 Al1 104.1(9) 4_665 1_555 n
O3 Ca3 Al6 81.4(7) 4_665 3_564 n
O3 Ca3 Al7 116.8(8) 4_665 1_554 n
O3 Ca3 Al7 84.9(7) 4_665 3_564 n
O3 Ca3 O6 103.3(9) 4_665 4_665 n
O3 Ca3 O8 123.2(9) 4_665 2_654 n
O3 Ca3 O9 99.8(9) 4_665 2_654 n
O3 Ca3 O10 91.2(9) 4_665 2_654 n
Al1 Ca3 Al6 119.6(5) 1_555 3_564 n
Al1 Ca3 Al7 62.5(4) 1_555 1_554 n
Al1 Ca3 Al7 61.9(4) 1_555 3_564 n
Al1 Ca3 O6 33.00(26) 1_555 4_665 n
Al1 Ca3 O8 92.8(6) 1_555 2_654 n
Al1 Ca3 O9 32.29(29) 1_555 2_654 n
Al1 Ca3 O10 144.4(6) 1_555 2_654 n
Al6 Ca3 Al7 161.3(5) 3_564 1_554 n
Al6 Ca3 Al7 58.84(32) 3_564 3_564 n
Al6 Ca3 O6 152.6(7) 3_564 4_665 n
Al6 Ca3 O8 134.5(8) 3_564 2_654 n
Al6 Ca3 O9 87.3(5) 3_564 2_654 n
Al6 Ca3 O10 30.63(26) 3_564 2_654 n
Al7 Ca3 Al7 123.7(7) 1_554 3_564 n
Al7 Ca3 O6 32.89(25) 1_554 4_665 n
Al7 Ca3 O8 32.47(30) 1_554 2_654 n
Al7 Ca3 O9 93.3(6) 1_554 2_654 n
Al7 Ca3 O10 137.2(7) 1_554 2_654 n
Al7 Ca3 O6 94.3(6) 3_564 4_665 n
Al7 Ca3 O8 147.4(7) 3_564 2_654 n
Al7 Ca3 O9 30.37(28) 3_564 2_654 n
Al7 Ca3 O10 88.4(5) 3_564 2_654 n
O6 Ca3 O8 65.3(5) 4_665 2_654 n
O6 Ca3 O9 65.3(5) 4_665 2_654 n
O6 Ca3 O10 165.4(7) 4_665 2_654 n
O8 Ca3 O9 119.8(8) 2_654 2_654 n
O8 Ca3 O10 105.4(8) 2_654 2_654 n
O9 Ca3 O10 114.2(7) 2_654 2_654 n
O1 Ca4 O4 173.3(9) 2_654 1_555 n
O1 Ca4 Al1 89.3(7) 2_654 1_555 n
O1 Ca4 Al2 96.6(7) 2_654 1_555 n
O1 Ca4 Al5 105.6(6) 2_654 1_555 n
O1 Ca4 Al7 80.2(6) 2_654 3_564 n
O1 Ca4 Al7 101.6(6) 2_654 4_664 n
O1 Ca4 O5 82.8(6) 2_654 1_555 n
O1 Ca4 O6 100.7(7) 2_654 1_555 n
O1 Ca4 O7 102.3(8) 2_654 1_555 n
O1 Ca4 O9 73.9(7) 2_654 2_654 n
O4 Ca4 Al1 95.7(6) 1_555 1_555 n
O4 Ca4 Al2 78.2(6) 1_555 1_555 n
O4 Ca4 Al5 75.5(5) 1_555 1_555 n
O4 Ca4 Al7 98.2(5) 1_555 3_564 n
O4 Ca4 Al7 84.7(6) 1_555 4_664 n
O4 Ca4 O5 92.4(6) 1_555 1_555 n
O4 Ca4 O6 85.8(7) 1_555 1_555 n
O4 Ca4 O7 75.1(6) 1_555 1_555 n
O4 Ca4 O9 108.2(6) 1_555 2_654 n
Al1 Ca4 Al2 173.5(5) 1_555 1_555 n
Al1 Ca4 Al5 122.1(5) 1_555 1_555 n
Al1 Ca4 Al7 62.43(35) 1_555 3_564 n
Al1 Ca4 Al7 61.5(4) 1_555 4_664 n
Al1 Ca4 O5 94.0(6) 1_555 1_555 n
Al1 Ca4 O6 31.54(25) 1_555 1_555 n
Al1 Ca4 O7 152.3(6) 1_555 1_555 n
Al1 Ca4 O9 32.69(20) 1_555 2_654 n
Al2 Ca4 Al5 59.04(33) 1_555 1_555 n
Al2 Ca4 Al7 115.6(5) 1_555 3_564 n
Al2 Ca4 Al7 119.7(4) 1_555 4_664 n
Al2 Ca4 O5 83.9(5) 1_555 1_555 n
Al2 Ca4 O6 148.3(5) 1_555 1_555 n
Al2 Ca4 O7 28.50(26) 1_555 1_555 n
Al2 Ca4 O9 147.1(5) 1_555 2_654 n
Al5 Ca4 Al7 172.1(5) 1_555 3_564 n
Al5 Ca4 Al7 60.75(29) 1_555 4_664 n
Al5 Ca4 O5 142.5(7) 1_555 1_555 n
Al5 Ca4 O6 90.7(4) 1_555 1_555 n
Al5 Ca4 O7 30.53(25) 1_555 1_555 n
Al5 Ca4 O9 153.6(6) 1_555 2_654 n
Al7 Ca4 Al7 123.9(6) 3_564 4_664 n
Al7 Ca4 O5 31.73(27) 3_564 1_555 n
Al7 Ca4 O6 93.4(5) 3_564 1_555 n
Al7 Ca4 O7 143.9(7) 3_564 1_555 n
Al7 Ca4 O9 32.63(21) 3_564 2_654 n
Al7 Ca4 O5 154.8(7) 4_664 1_555 n
Al7 Ca4 O6 30.56(26) 4_664 1_555 n
Al7 Ca4 O7 91.3(4) 4_664 1_555 n
Al7 Ca4 O9 93.2(5) 4_664 2_654 n
O5 Ca4 O6 124.3(7) 1_555 1_555 n
O5 Ca4 O7 112.3(7) 1_555 1_555 n
O5 Ca4 O9 63.9(4) 1_555 2_654 n
O6 Ca4 O7 120.8(6) 1_555 1_555 n
O6 Ca4 O9 64.1(4) 1_555 2_654 n
O7 Ca4 O9 174.7(6) 1_555 2_654 n
Ca3 Al1 Ca3 171.6(7) 1_555 4_665 n
Ca3 Al1 Ca4 95.1(4) 1_555 1_555 n
Ca3 Al1 Ca4 85.0(4) 1_555 4_665 n
Ca3 Al1 O6 126.5(4) 1_555 1_555 n
Ca3 Al1 O6 58.4(4) 1_555 4_665 n
Ca3 Al1 O9 46.2(4) 1_555 2_654 n
Ca3 Al1 O9 128.2(5) 1_555 3_564 n
Ca3 Al1 Ca4 85.0(4) 4_665 1_555 n
Ca3 Al1 Ca4 95.1(4) 4_665 4_665 n
Ca3 Al1 O6 58.4(4) 4_665 1_555 n
Ca3 Al1 O6 126.5(4) 4_665 4_665 n
Ca3 Al1 O9 128.2(5) 4_665 2_654 n
Ca3 Al1 O9 46.2(4) 4_665 3_564 n
Ca4 Al1 Ca4 178.5(7) 1_555 4_665 n
Ca4 Al1 O6 43.8(4) 1_555 1_555 n
Ca4 Al1 O6 135.1(5) 1_555 4_665 n
Ca4 Al1 O9 60.6(4) 1_555 2_654 n
Ca4 Al1 O9 120.2(4) 1_555 3_564 n
Ca4 Al1 O6 135.1(5) 4_665 1_555 n
Ca4 Al1 O6 43.8(4) 4_665 4_665 n
Ca4 Al1 O9 120.2(4) 4_665 2_654 n
Ca4 Al1 O9 60.6(4) 4_665 3_564 n
O6 Al1 O6 121.5(8) 1_555 4_665 n
O6 Al1 O9 104.2(4) 1_555 2_654 n
O6 Al1 O9 104.6(5) 1_555 3_564 n
O6 Al1 O9 104.6(5) 4_665 2_654 n
O6 Al1 O9 104.2(4) 4_665 3_564 n
O9 Al1 O9 118.9(8) 2_654 3_564 n
Ca2 Al2 Ca2 164.8(7) 1_545 4_665 n
Ca2 Al2 Ca4 101.79(32) 1_545 1_555 n
Ca2 Al2 Ca4 79.37(32) 1_545 4_655 n
Ca2 Al2 O7 125.3(4) 1_545 1_555 n
Ca2 Al2 O7 64.2(5) 1_545 4_655 n
Ca2 Al2 O13 39.3(4) 1_545 2_654 n
Ca2 Al2 O13 129.2(5) 1_545 3_554 n
Ca2 Al2 Ca4 79.37(32) 4_665 1_555 n
Ca2 Al2 Ca4 101.79(32) 4_665 4_655 n
Ca2 Al2 O7 64.2(5) 4_665 1_555 n
Ca2 Al2 O7 125.3(4) 4_665 4_655 n
Ca2 Al2 O13 129.2(5) 4_665 2_654 n
Ca2 Al2 O13 39.3(4) 4_665 3_554 n
Ca4 Al2 Ca4 171.5(6) 1_555 4_655 n
Ca4 Al2 O7 37.1(4) 1_555 1_555 n
Ca4 Al2 O7 135.9(5) 1_555 4_655 n
Ca4 Al2 O13 74.4(4) 1_555 2_654 n
Ca4 Al2 O13 110.4(4) 1_555 3_554 n
Ca4 Al2 O7 135.9(5) 4_655 1_555 n
Ca4 Al2 O7 37.1(4) 4_655 4_655 n
Ca4 Al2 O13 110.4(4) 4_655 2_654 n
Ca4 Al2 O13 74.4(4) 4_655 3_554 n
O7 Al2 O7 115.2(7) 1_555 4_655 n
O7 Al2 O13 110.0(4) 1_555 2_654 n
O7 Al2 O13 103.4(4) 1_555 3_554 n
O7 Al2 O13 103.4(4) 4_655 2_654 n
O7 Al2 O13 110.0(4) 4_655 3_554 n
O13 Al2 O13 115.2(7) 2_654 3_554 n
O12 Al3 O12 114.9(7) 2_654 3_454 n
O12 Al3 O15 107.9(4) 2_654 1_455 n
O12 Al3 O15 106.9(4) 2_654 4_655 n
O12 Al3 O15 106.9(4) 3_454 1_455 n
O12 Al3 O15 107.9(4) 3_454 4_655 n
O15 Al3 O15 112.5(7) 1_455 4_655 n
Ca1 Al4 Ca1 165.8(6) 1_555 4_565 n
Ca1 Al4 O10 59.3(4) 1_555 2_654 n
Ca1 Al4 O10 129.5(4) 1_555 3_464 n
Ca1 Al4 O16 42.0(4) 1_555 1_455 n
Ca1 Al4 O16 127.7(5) 1_555 4_665 n
Ca1 Al4 O10 129.5(4) 4_565 2_654 n
Ca1 Al4 O10 59.3(4) 4_565 3_464 n
Ca1 Al4 O16 127.7(5) 4_565 1_455 n
Ca1 Al4 O16 42.0(4) 4_565 4_665 n
O10 Al4 O10 119.0(7) 2_654 3_464 n
O10 Al4 O16 101.3(4) 2_654 1_455 n
O10 Al4 O16 110.2(4) 2_654 4_665 n
O10 Al4 O16 110.2(4) 3_464 1_455 n
O10 Al4 O16 101.3(4) 3_464 4_665 n
O16 Al4 O16 115.7(7) 1_455 4_665 n
Ca2 Al5 Ca2 94.2(4) 2_644 4_665 n
Ca2 Al5 Ca4 168.9(5) 2_644 1_555 n
Ca2 Al5 O5 123.2(6) 2_644 2_654 n
Ca2 Al5 O7 128.8(5) 2_644 1_555 n
Ca2 Al5 O11 67.0(5) 2_644 3_564 n
Ca2 Al5 O13 38.1(4) 2_644 1_554 n
Ca2 Al5 Ca4 82.1(4) 4_665 1_555 n
Ca2 Al5 O5 126.7(6) 4_665 2_654 n
Ca2 Al5 O7 66.3(5) 4_665 1_555 n
Ca2 Al5 O11 42.7(5) 4_665 3_564 n
Ca2 Al5 O13 124.8(6) 4_665 1_554 n
Ca4 Al5 O5 66.6(5) 1_555 2_654 n
Ca4 Al5 O7 40.3(4) 1_555 1_555 n
Ca4 Al5 O11 115.2(5) 1_555 3_564 n
Ca4 Al5 O13 138.1(5) 1_555 1_554 n
O5 Al5 O7 105.0(6) 2_654 1_555 n
O5 Al5 O11 115.4(7) 2_654 3_564 n
O5 Al5 O13 106.6(6) 2_654 1_554 n
O7 Al5 O11 109.0(6) 1_555 3_564 n
O7 Al5 O13 116.0(6) 1_555 1_554 n
O11 Al5 O13 105.1(6) 3_564 1_554 n
Ca1 Al6 Ca3 88.1(4) 3_565 3_565 n
Ca1 Al6 O8 128.1(5) 3_565 2_655 n
Ca1 Al6 O10 63.3(5) 3_565 4_665 n
Ca1 Al6 O14 44.0(5) 3_565 3_565 n
Ca1 Al6 O16 125.8(5) 3_565 4_666 n
Ca3 Al6 O8 60.7(5) 3_565 2_655 n
Ca3 Al6 O10 44.0(5) 3_565 4_665 n
Ca3 Al6 O14 122.0(5) 3_565 3_565 n
Ca3 Al6 O16 131.0(5) 3_565 4_666 n
O8 Al6 O10 104.3(5) 2_655 4_665 n
O8 Al6 O14 118.2(7) 2_655 3_565 n
O8 Al6 O16 105.4(5) 2_655 4_666 n
O10 Al6 O14 107.3(5) 4_665 3_565 n
O10 Al6 O16 115.9(6) 4_665 4_666 n
O14 Al6 O16 106.3(6) 3_565 4_666 n
Ca3 Al7 Ca3 92.2(4) 1_556 3_565 n
Ca3 Al7 Ca4 174.8(6) 1_556 3_565 n
Ca3 Al7 Ca4 84.3(5) 1_556 4_666 n
Ca3 Al7 O5 131.2(6) 1_556 3_565 n
Ca3 Al7 O6 58.4(5) 1_556 4_666 n
Ca3 Al7 O8 46.3(5) 1_556 2_655 n
Ca3 Al7 O9 124.3(5) 1_556 4_665 n
Ca3 Al7 Ca4 92.9(5) 3_565 3_565 n
Ca3 Al7 Ca4 168.0(4) 3_565 4_666 n
Ca3 Al7 O5 123.7(6) 3_565 3_565 n
Ca3 Al7 O6 126.5(5) 3_565 4_666 n
Ca3 Al7 O8 61.0(5) 3_565 2_655 n
Ca3 Al7 O9 43.1(5) 3_565 4_665 n
Ca4 Al7 Ca4 90.8(4) 3_565 4_666 n
Ca4 Al7 O5 44.5(5) 3_565 3_565 n
Ca4 Al7 O6 118.5(5) 3_565 4_666 n
Ca4 Al7 O8 136.7(6) 3_565 2_655 n
Ca4 Al7 O9 60.5(5) 3_565 4_665 n
Ca4 Al7 O5 66.1(5) 4_666 3_565 n
Ca4 Al7 O6 42.5(4) 4_666 4_666 n
Ca4 Al7 O8 122.2(6) 4_666 2_655 n
Ca4 Al7 O9 131.5(5) 4_666 4_665 n
O5 Al7 O6 108.2(6) 3_565 4_666 n
O5 Al7 O8 120.6(6) 3_565 2_655 n
O5 Al7 O9 104.1(6) 3_565 4_665 n
O6 Al7 O8 104.6(6) 4_666 2_655 n
O6 Al7 O9 115.9(5) 4_666 4_665 n
O8 Al7 O9 104.0(6) 2_655 4_665 n
Ca1 Al8 Ca2 163.5(4) 4_566 3_575 n
Ca1 Al8 O11 123.8(6) 4_566 2_655 n
Ca1 Al8 O12 127.3(5) 4_566 4_665 n
Ca1 Al8 O14 68.9(5) 4_566 3_565 n
Ca1 Al8 O15 38.8(4) 4_566 4_666 n
Ca2 Al8 O11 66.9(5) 3_575 2_655 n
Ca2 Al8 O12 39.5(4) 3_575 4_665 n
Ca2 Al8 O14 120.1(6) 3_575 3_565 n
Ca2 Al8 O15 129.8(5) 3_575 4_666 n
O11 Al8 O12 106.3(6) 2_655 4_665 n
O11 Al8 O14 115.5(6) 2_655 3_565 n
O11 Al8 O15 106.8(6) 2_655 4_666 n
O12 Al8 O14 105.2(6) 4_665 3_565 n
O12 Al8 O15 115.7(5) 4_665 4_666 n
O14 Al8 O15 107.7(6) 3_565 4_666 n
Ca4 O5 Al5 115.8(7) 1_555 2_655 n
Ca4 O5 Al7 103.8(6) 1_555 3_564 n
Al5 O5 Al7 140.3(8) 2_655 3_564 n
Ca3 O6 Ca4 119.0(6) 4_665 1_555 n
Ca3 O6 Al1 88.6(5) 4_665 1_555 n
Ca3 O6 Al7 88.7(6) 4_665 4_664 n
Ca4 O6 Al1 104.6(5) 1_555 1_555 n
Ca4 O6 Al7 107.0(6) 1_555 4_664 n
Al1 O6 Al7 145.2(6) 1_555 4_664 n
Ca4 O7 Al2 114.4(5) 1_555 1_555 n
Ca4 O7 Al5 109.2(5) 1_555 1_555 n
Al2 O7 Al5 136.4(6) 1_555 1_555 n
Ca3 O8 Al6 116.8(7) 2_655 2_654 n
Ca3 O8 Al7 101.3(7) 2_655 2_654 n
Al6 O8 Al7 136.1(7) 2_654 2_654 n
Ca3 O9 Ca4 132.6(7) 2_655 2_655 n
Ca3 O9 Al1 101.5(6) 2_655 2_655 n
Ca3 O9 Al7 106.5(6) 2_655 4_665 n
Ca4 O9 Al1 86.7(4) 2_655 2_655 n
Ca4 O9 Al7 86.9(5) 2_655 4_665 n
Al1 O9 Al7 147.0(6) 2_655 4_665 n
Ca3 O10 Al4 112.1(6) 2_655 2_655 n
Ca3 O10 Al6 105.3(6) 2_655 4_665 n
Al4 O10 Al6 140.0(6) 2_655 4_665 n
Ca2 O11 Al5 105.8(7) 2_655 3_565 n
Ca2 O11 Al8 117.1(7) 2_655 2_654 n
Al5 O11 Al8 135.7(7) 3_565 2_654 n
Ca2 O12 Al3 117.0(6) 2_645 2_655 n
Ca2 O12 Al8 111.1(6) 2_645 4_665 n
Al3 O12 Al8 131.4(6) 2_655 4_665 n
Ca2 O13 Al2 111.2(6) 2_645 2_655 n
Ca2 O13 Al5 113.3(6) 2_645 1_556 n
Al2 O13 Al5 134.9(6) 2_655 1_556 n
Ca1 O14 Al6 104.5(6) 1_555 3_564 n
Ca1 O14 Al8 116.6(7) 1_555 3_564 n
Al6 O14 Al8 138.3(7) 3_564 3_564 n
Ca1 O15 Al3 115.1(5) 1_655 1_655 n
Ca1 O15 Al8 112.4(6) 1_655 4_664 n
Al3 O15 Al8 132.1(6) 1_655 4_664 n
Ca1 O16 Al4 108.8(5) 1_655 1_655 n
Ca1 O16 Al6 112.2(6) 1_655 4_664 n
Al4 O16 Al6 137.9(6) 1_655 4_664 n
loop_
_geom_bond_atom_site_label_1
_geom_bond_atom_site_label_2
_geom_bond_distance
_geom_bond_site_symmetry_2
_geom_bond_publ_flag
S1 O1 1.4987(33) 2_655 n
S1 O2 1.5027(32) 2_655 n
S1 O3 1.5004(33) 2_655 n
S1 O4 1.5016(33) 2_655 n
S1 Ca1 3.216(16) 1_556 n
S1 Ca2 3.171(18) 3_565 n
S1 Ca3 3.282(16) 3_565 n
O1 S1 1.4987(33) 2_654 n
O1 Ca4 2.432(16) 2_655 n
O2 S1 1.5027(32) 2_654 n
O2 Ca1 2.334(20) 2_655 n
O2 Ca2 2.687(22) 4_665 n
O3 S1 1.5004(33) 2_654 n
O3 Ca3 2.054(20) 4_665 n
O4 S1 1.5016(33) 2_654 n
O4 Ca2 2.530(23) 4_665 n
O4 Ca4 2.532(15) 1_555 n
Ca1 S1 3.216(16) 1_554 n
Ca1 O2 2.334(20) 2_654 n
Ca1 Al3 3.421(17) 1_555 n
Ca1 Al4 3.391(18) 1_555 n
Ca1 Al6 3.251(18) 3_564 n
Ca1 Al6 3.454(17) 4_564 n
Ca1 Al8 3.497(19) 3_564 n
Ca1 Al8 3.365(19) 4_564 n
Ca1 O10 2.916(20) 2_654 n
Ca1 O14 2.334(18) 1_555 n
Ca1 O14 3.187(18) 2_554 n
Ca1 O15 2.279(19) 1_455 n
Ca1 O16 2.396(18) 1_455 n
Ca2 S1 3.171(18) 3_564 n
Ca2 O2 2.687(22) 4_665 n
Ca2 O4 2.530(23) 4_665 n
Ca2 Ca4 4.244(21) 4_665 n
Ca2 Al2 3.314(18) 1_565 n
Ca2 Al3 3.460(18) 1_565 n
Ca2 Al5 3.349(18) 2_665 n
Ca2 Al5 3.240(19) 4_665 n
Ca2 Al8 3.462(19) 1_554 n
Ca2 Al8 3.351(19) 3_574 n
Ca2 O7 2.999(21) 4_665 n
Ca2 O11 2.284(19) 2_654 n
Ca2 O11 3.114(19) 4_675 n
Ca2 O12 2.286(19) 2_664 n
Ca2 O13 2.250(19) 2_664 n
Ca3 S1 3.282(16) 3_564 n
Ca3 O3 2.054(20) 4_665 n
Ca3 Ca4 4.307(20) 4_665 n
Ca3 Al1 3.174(21) 1_555 n
Ca3 Al4 3.429(21) 1_555 n
Ca3 Al6 3.490(19) 1_554 n
Ca3 Al6 3.288(19) 3_564 n
Ca3 Al7 3.174(20) 1_554 n
Ca3 Al7 3.279(20) 3_564 n
Ca3 O6 2.704(22) 4_665 n
Ca3 O8 2.339(17) 2_654 n
Ca3 O8 2.870(18) 4_665 n
Ca3 O9 2.337(21) 2_654 n
Ca3 O10 2.370(21) 2_654 n
Ca4 O1 2.432(16) 2_654 n
Ca4 O4 2.532(15) 1_555 n
Ca4 Ca2 4.244(21) 4_665 n
Ca4 Ca3 4.307(20) 4_665 n
Ca4 Al1 3.198(16) 1_555 n
Ca4 Al2 3.333(16) 1_555 n
Ca4 Al5 3.226(16) 1_555 n
Ca4 Al5 3.447(16) 2_655 n
Ca4 Al7 3.203(17) 3_564 n
Ca4 Al7 3.243(17) 4_664 n
Ca4 O5 2.310(16) 1_555 n
Ca4 O5 2.995(16) 2_654 n
Ca4 O6 2.289(18) 1_555 n
Ca4 O7 2.208(18) 1_555 n
Ca4 O9 2.792(18) 2_654 n
Al1 Ca3 3.174(21) 1_555 n
Al1 Ca3 3.174(21) 4_665 n
Al1 Ca4 3.198(16) 1_555 n
Al1 Ca4 3.198(16) 4_665 n
Al1 O6 1.729(4) 1_555 n
Al1 O6 1.729(4) 4_665 n
Al1 O9 1.730(4) 2_654 n
Al1 O9 1.730(4) 3_564 n
Al2 Ca2 3.314(18) 1_545 n
Al2 Ca2 3.314(18) 4_665 n
Al2 Ca4 3.333(16) 1_555 n
Al2 Ca4 3.333(16) 4_655 n
Al2 O7 1.747(4) 1_555 n
Al2 O7 1.747(4) 4_655 n
Al2 O13 1.751(4) 2_654 n
Al2 O13 1.751(4) 3_554 n
Al3 Ca1 3.421(17) 1_555 n
Al3 Ca1 3.421(17) 4_555 n
Al3 Ca2 3.460(18) 1_545 n
Al3 Ca2 3.460(18) 4_565 n
Al3 O12 1.759(4) 2_654 n
Al3 O12 1.759(4) 3_454 n
Al3 O15 1.761(4) 1_455 n
Al3 O15 1.761(4) 4_655 n
Al4 Ca1 3.391(18) 1_555 n
Al4 Ca1 3.391(18) 4_565 n
Al4 Ca3 3.429(21) 1_555 n
Al4 Ca3 3.429(21) 4_565 n
Al4 O10 1.742(4) 2_654 n
Al4 O10 1.742(4) 3_464 n
Al4 O16 1.750(4) 1_455 n
Al4 O16 1.750(4) 4_665 n
Al5 Ca2 3.349(18) 2_644 n
Al5 Ca2 3.240(19) 4_665 n
Al5 Ca4 3.226(16) 1_555 n
Al5 Ca4 3.447(16) 2_654 n
Al5 O5 1.743(6) 2_654 n
Al5 O7 1.735(6) 1_555 n
Al5 O11 1.758(6) 3_564 n
Al5 O13 1.746(6) 1_554 n
Al6 Ca1 3.251(18) 3_565 n
Al6 Ca1 3.454(17) 4_566 n
Al6 Ca3 3.490(19) 1_556 n
Al6 Ca3 3.288(19) 3_565 n
Al6 O8 1.741(6) 2_655 n
Al6 O10 1.737(6) 4_665 n
Al6 O14 1.753(6) 3_565 n
Al6 O16 1.742(6) 4_666 n
Al7 Ca3 3.174(20) 1_556 n
Al7 Ca3 3.279(20) 3_565 n
Al7 Ca4 3.203(17) 3_565 n
Al7 Ca4 3.243(17) 4_666 n
Al7 O5 1.735(6) 3_565 n
Al7 O6 1.724(6) 4_666 n
Al7 O8 1.737(6) 2_655 n
Al7 O9 1.730(6) 4_665 n
Al8 Ca1 3.497(19) 3_565 n
Al8 Ca1 3.365(19) 4_566 n
Al8 Ca2 3.462(19) 1_556 n
Al8 Ca2 3.351(19) 3_575 n
Al8 O11 1.763(6) 2_655 n
Al8 O12 1.761(6) 4_665 n
Al8 O14 1.760(6) 3_565 n
Al8 O15 1.756(6) 4_666 n
O5 Ca4 2.310(16) 1_555 n
O5 Ca4 2.995(16) 2_655 n
O5 Al5 1.743(6) 2_655 n
O5 Al7 1.735(6) 3_564 n
O6 Ca3 2.704(22) 4_665 n
O6 Ca4 2.289(18) 1_555 n
O6 Al1 1.729(4) 1_555 n
O6 Al7 1.724(6) 4_664 n
O7 Ca2 2.999(21) 4_665 n
O7 Ca4 2.208(18) 1_555 n
O7 Al2 1.747(4) 1_555 n
O7 Al5 1.735(6) 1_555 n
O8 Ca3 2.339(17) 2_655 n
O8 Ca3 2.870(18) 4_665 n
O8 Al6 1.741(6) 2_654 n
O8 Al7 1.737(6) 2_654 n
O9 Ca3 2.337(21) 2_655 n
O9 Ca4 2.792(18) 2_655 n
O9 Al1 1.730(4) 2_655 n
O9 Al7 1.730(6) 4_665 n
O10 Ca1 2.916(20) 2_655 n
O10 Ca3 2.370(21) 2_655 n
O10 Al4 1.742(4) 2_655 n
O10 Al6 1.737(6) 4_665 n
O11 Ca2 2.284(19) 2_655 n
O11 Ca2 3.114(19) 4_675 n
O11 Al5 1.758(6) 3_565 n
O11 Al8 1.763(6) 2_654 n
O12 Ca2 2.286(19) 2_645 n
O12 Al3 1.759(4) 2_655 n
O12 Al8 1.761(6) 4_665 n
O13 Ca2 2.250(19) 2_645 n
O13 Al2 1.751(4) 2_655 n
O13 Al5 1.746(6) 1_556 n
O14 Ca1 2.334(18) 1_555 n
O14 Ca1 3.187(18) 2_555 n
O14 Al6 1.753(6) 3_564 n
O14 Al8 1.760(6) 3_564 n
O15 Ca1 2.279(19) 1_655 n
O15 Al3 1.761(4) 1_655 n
O15 Al8 1.756(6) 4_664 n
O16 Ca1 2.396(18) 1_655 n
O16 Al4 1.750(4) 1_655 n
O16 Al6 1.742(6) 4_664 n
loop_
_pd_block_diffractogram_id
2012-07-25T10:13|REFINED_SOFTKLEIN_OR_H_01||
2012-07-25T10:13|REFINED_SOFTKLEIN_OR_H_02||X
loop_
_cod_related_entry_id
_cod_related_entry_database
_cod_related_entry_code
_cod_related_entry_description
1 TCOD 20000097 'DFT optimised structure from the same publication'
2 TCOD 20000098 'DFT optimised structure from the same publication'
3 TCOD 20000099 'DFT optimised structure from the same publication'
4 TCOD 20000100 'DFT optimised structure from the same publication'
