Repository: stlusor/XRDNet4Cem

# XRDNet4Cem: Physics-informed deep learning for automated phase identification of cementitious materials

## 🎯 Overview

**XRDNet4Cem** is an advanced deep learning framework designed for automated, high-throughput phase identification in cementitious materials from X-ray diffraction (XRD) patterns. By integrating physical crystallographic principles with state-of-the-art neural networks, this tool revolutionizes traditional search-match workflows, providing rapid and reliable phase analysis for both research and industrial applications.

File: CementCIF/talc.cif
#------------------------------------------------------------------------------
#$Date: 2010-06-10 15:11:07 +0000 (Thu, 10 Jun 2010) $
#$Revision: 1210 $
#$URL: svn://cod.ibt.lt/cod/cif/9/9008040.cif $
#------------------------------------------------------------------------------
#
# This file is available in the Crystallography Open Database (COD),
# http://www.crystallography.net/. The original data for this entry
# were provided the American Mineralogist Crystal Structure Database,
# http://rruff.geo.arizona.edu/AMS/amcsd.php
#
# The file may be used within the scientific community so long as
# proper attribution is given to the journal article from which the
# data were obtained.
#
data_9008040
loop_
_publ_author_name
'Gruner, J. W.'
_publ_section_title
;
 The crystal structures of talc and pyrophyllite
 Locality: Harford County, Maryland, USA
;
_journal_name_full               'Zeitschrift fur Kristallographie'
_journal_page_first              412
_journal_page_last               419
_journal_volume                  88
_journal_year                    1934
_chemical_formula_sum            'H2 Mg3 O12 Si4'
_chemical_name_mineral           Talc
_space_group_IT_number           15
_symmetry_space_group_name_Hall  '-C 2yc'
_symmetry_space_group_name_H-M   'C 1 2/c 1'
_cell_angle_alpha                90
_cell_angle_beta                 100.00
_cell_angle_gamma                90
_cell_length_a                   5.26
_cell_length_b                   9.10
_cell_length_c                   18.81
_cell_volume                     886.681
_exptl_crystal_density_diffrn    2.841
_[local]_cod_chemical_formula_sum_orig 'Mg3 Si4 O12 H2'
_cod_database_code               9008040
_amcsd_database_code             AMCSD#0010220
loop_
_symmetry_equiv_pos_as_xyz
x,y,z
1/2+x,1/2+y,z
x,-y,1/2+z
1/2+x,1/2-y,1/2+z
-x,y,1/2-z
1/2-x,1/2+y,1/2-z
-x,-y,-z
1/2-x,1/2-y,-z
loop_
_atom_site_label
_atom_site_fract_x
_atom_site_fract_y
_atom_site_fract_z
Mg1 0.00000 0.00000 0.00000
Mg2 0.00000 0.33300 0.00000
Si1 -0.23900 0.00000 0.14300
Si2 0.26100 0.16700 0.14300
O1 0.20300 0.50000 0.05800
O2 0.20300 0.16700 0.05800
O-H1 0.20300 -0.16700 0.05800
O3 0.02500 0.08300 0.17600
O4 -0.47500 0.08300 0.17600
O5 0.27500 0.33300 0.17600

File: CementCIF/st-ye'elimite.cif (part 2 of 9)
_atom_type_scat_Cromer_Mann_b3
_atom_type_scat_Cromer_Mann_b4
_atom_type_scat_Cromer_Mann_c
_atom_type_scat_source
945(31) 0.001068 914.2 914.2
955(31) 0.001061 913.9 913.9
907(30) 0.001111 913.7 913.7
914(30) 0.001104 913.5 913.5
931(31) 0.001075 913.3 913.3
923(30) 0.001082 913.1 913.1
950(31) 0.001054 912.9 912.9
929(31) 0.001075 912.7 912.7
951(31) 0.001054 912.5 912.5
883(30) 0.001141 912.3 912.3
857(29) 0.001173 912.1 912.1
911(30) 0.001111 911.9 911.9
875(30) 0.001149 911.8 911.8
906(30) 0.001111 911.6 911.6
926(30) 0.001082 911.4 911.4
927(30) 0.001082 911.2 911.2
819(29) 0.001223 911.1 911.1
898(30) 0.001119 910.9 910.9
936(31) 0.001068 910.7 910.7
857(29) 0.001173 910.6 910.6
933(30) 0.001082 910.4 910.4
881(30) 0.001149 910.3 910.3
914(30) 0.001104 910.1 910.1
929(30) 0.001082 910.0 910.0
913(30) 0.001096 909.8 909.8
903(30) 0.001111 909.7 909.7
888(30) 0.001126 909.5 909.5
890(30) 0.001126 909.4 909.4
931(31) 0.001075 909.3 909.3
844(29) 0.001189 909.1 909.1
885(30) 0.001134 909.0 909.0
900(30) 0.001119 908.9 908.9
888(30) 0.001134 908.7 908.7
888(30) 0.001134 908.6 908.6
864(29) 0.001165 908.5 908.5
897(30) 0.001119 908.4 908.4
893(30) 0.001119 908.3 908.3
887(30) 0.001126 908.2 908.2
896(30) 0.001119 908.1 908.1
952(31) 0.001054 908.0 908.0
906(30) 0.001111 907.8 907.9
938(31) 0.001075 907.8 907.8
903(30) 0.001119 907.7 907.7
880(30) 0.001141 907.6 907.6
895(30) 0.001119 907.5 907.5
862(29) 0.001165 907.4 907.4
876(30) 0.001141 907.3 907.3
922(30) 0.001082 907.2 907.2
870(30) 0.001149 907.1 907.1
881(30) 0.001141 907.1 907.1
860(29) 0.001173 907.0 907.0
872(29) 0.001157 906.9 906.9
854(29) 0.001181 906.8 906.8
902(30) 0.001119 906.8 906.8
913(30) 0.001096 906.7 906.7
856(29) 0.001165 906.6 906.6
904(30) 0.001104 906.6 906.6
888(30) 0.001126 906.5 906.5
866(29) 0.001157 906.5 906.5
879(30) 0.001141 906.4 906.4
909(30) 0.001111 906.4 906.4
940(31) 0.001075 906.3 906.3
978(31) 0.001027 906.3 906.3
959(31) 0.001047 906.2 906.2
919(30) 0.001089 906.2 906.2
942(31) 0.001061 906.2 906.2
920(30) 0.001082 906.1 906.1
884(30) 0.001134 906.1 906.1
891(30) 0.001126 906.1 906.1
898(30) 0.001119 906.1 906.1
893(30) 0.001126 906.0 906.0
894(30) 0.001126 906.0 906.0
845(29) 0.001189 906.0 906.0
895(30) 0.001126 906.0 906.0
897(30) 0.001119 906.0 906.0
894(30) 0.001119 906.0 906.0
907(30) 0.001096 906.0 906.0
941(31) 0.001061 906.0 906.0
916(30) 0.001089 906.0 906.0
930(30) 0.001082 906.0 906.0
871(29) 0.001157 906.0 906.0
867(29) 0.001165 906.0 906.0
935(31) 0.001075 906.0 906.0
884(30) 0.001141 906.1 906.1
902(30) 0.001111 906.1 906.1
898(30) 0.001111 906.1 906.1
914(30) 0.001089 906.1 906.1
918(30) 0.001089 906.2 906.2
883(30) 0.001134 906.2 906.2
897(30) 0.001119 906.2 906.2
888(30) 0.001134 906.3 906.3
877(30) 0.001149 906.3 906.3
891(30) 0.001134 906.4 906.4
926(30) 0.001089 906.4 906.4
870(30) 0.001149 906.5 906.5
900(30) 0.001111 906.5 906.5
920(30) 0.001082 906.6 906.6
881(30) 0.001134 906.7 906.7
956(31) 0.001047 906.7 906.7
900(30) 0.001119 906.8 906.8
904(30) 0.001119 906.9 906.9
928(30) 0.001089 907.0 907.0
925(30) 0.001089 907.1 907.1
859(29) 0.001173 907.1 907.1
925(30) 0.001082 907.2 907.2
916(30) 0.001096 907.3 907.3
936(31) 0.001068 907.4 907.4
893(30) 0.001119 907.5 907.5
907(30) 0.001104 907.6 907.6
882(30) 0.001141 907.8 907.8
965(31) 0.001047 907.9 907.9
878(30) 0.001149 908.0 908.0
961(31) 0.001054 908.1 908.1
952(31) 0.001061 908.2 908.3
913(30) 0.001096 908.4 908.4
924(30) 0.001082 908.5 908.5
937(31) 0.001068 908.7 908.7
937(31) 0.001068 908.8 908.8
882(30) 0.001134 909.0 909.0
868(29) 0.001157 909.1 909.1
873(29) 0.001157 909.3 909.3
951(31) 0.001061 909.4 909.4
986(31) 0.001021 909.6 909.6
881(30) 0.001141 909.8 909.8
901(30) 0.001111 910.0 910.0
946(31) 0.001061 910.1 910.1
903(30) 0.001104 910.3 910.3
918(30) 0.001089 910.5 910.5
898(30) 0.001119 910.7 910.7
918(30) 0.001096 910.9 910.9
945(31) 0.001068 911.1 911.1
914(30) 0.001104 911.3 911.3
876(30) 0.001149 911.5 911.6
914(30) 0.001104 911.8 911.8
885(30) 0.001134 912.0 912.0
864(29) 0.001157 912.2 912.2
899(30) 0.001111 912.5 912.5
962(31) 0.001041 912.7 912.7
830(29) 0.001206 913.0 913.0
877(30) 0.001149 913.2 913.2
917(30) 0.001096 913.5 913.5
886(30) 0.001141 913.7 913.7
899(30) 0.001119 914.0 914.0
928(30) 0.001082 914.3 914.3
933(31) 0.001075 914.6 914.6
918(30) 0.001089 914.8 914.8
907(30) 0.001096 915.1 915.1
915(30) 0.001089 915.4 915.4
891(30) 0.001126 915.7 915.7
916(30) 0.001096 916.1 916.1
905(30) 0.001111 916.4 916.4
951(31) 0.001061 916.7 916.7
874(29) 0.001157 917.0 917.0
944(31) 0.001068 917.4 917.4
954(31) 0.001047 917.7 917.7
902(30) 0.001104 918.0 918.0
907(30) 0.001104 918.4 918.4
946(31) 0.001054 918.8 918.8
928(31) 0.001075 919.1 919.1
932(31) 0.001075 919.5 919.5
939(31) 0.001075 919.9 919.9
904(30) 0.001119 920.3 920.3
953(31) 0.001054 920.6 920.7
928(30) 0.001082 921.0 921.1
856(29) 0.001173 921.5 921.5
926(30) 0.001082 921.9 921.9
943(31) 0.001054 922.3 922.3
944(31) 0.001061 922.7 922.7
903(30) 0.001111 923.1 923.1
971(31) 0.001034 923.6 923.6
938(31) 0.001068 924.0 924.0
924(30) 0.001089 924.5 924.5
911(30) 0.001104 924.9 924.9
932(30) 0.001082 925.4 925.4
936(31) 0.001068 925.9 925.9
927(31) 0.001075 926.4 926.4
1017(32) 0.000983 926.9 926.9
908(30) 0.001104 927.4 927.4
934(31) 0.001068 927.9 927.9
908(30) 0.001104 928.4 928.4
948(31) 0.001061 928.9 928.9
955(31) 0.001054 929.4 929.4
923(30) 0.001089 930.0 930.0
949(31) 0.001061 930.5 930.5
957(31) 0.001047 931.1 931.1
968(31) 0.001034 931.6 931.6
968(31) 0.001027 932.2 932.2
981(31) 0.001021 932.8 932.8
940(31) 0.001068 933.3 933.3
960(31) 0.001047 933.9 933.9
975(31) 0.001034 934.5 934.5
949(31) 0.001061 935.1 935.1
895(30) 0.001126 935.8 935.8
920(30) 0.001096 936.4 936.4
915(30) 0.001096 937.0 937.0
955(31) 0.001047 937.6 937.7
931(31) 0.001075 938.3 938.3
941(31) 0.001068 939.0 939.0
875(30) 0.001141 939.6 939.6
931(30) 0.001082 940.3 940.3
989(31) 0.001021 941.0 941.0
930(30) 0.001089 941.7 941.7
998(32) 0.001008 942.4 942.4
883(30) 0.001141 943.1 943.1
961(31) 0.001047 943.8 949.7
892(30) 0.001119 944.5 950.9
995(32) 0.001001 945.3 952.1
957(31) 0.001047 946.0 953.3
1019(32) 0.000983 946.8 954.6
997(32) 0.001008 947.5 956.0
921(30) 0.001096 948.3 957.5
986(31) 0.001027 949.1 959.1
956(31) 0.001054 949.9 960.8
969(31) 0.001041 950.7 962.6
973(31) 0.001027 951.5 964.7
950(31) 0.001054 952.3 966.9
1013(32) 0.000989 953.1 969.3
1027(32) 0.000977 954.0 972.1
961(31) 0.001041 954.8 975.2
955(31) 0.001054 955.7 978.8
1030(32) 0.000977 956.5 983.0
971(31) 0.001041 957.4 988.0
978(31) 0.001027 958.3 994.0
979(31) 0.001027 959.2 1001.4
1104(33) 0.000907 960.1 1010.9
1097(33) 0.000913 961.0 1023.2
1119(34) 0.000891 961.9 1039.8
1215(35) 0.000826 962.8 1063.5
1256(35) 0.000798 964. 1102.
1363(37) 0.000738 965. 1182.
1727(41) 0.000583 966. 1400.
2405(49) 0.000420 967. 1994.
4286(65) 0.0002345 968. 3350.
8622(93) 0.0001159 969. 5651.
15010(120) 0.0000656 970. 7950.
13630(120) 0.0000722 971. 8007.
6684(82) 0.0001487 972. 5403.
3015(55) 0.0003318 973. 2850.
1912(44) 0.000524 974. 1627.
1457(38) 0.000689 975. 1252.
1287(36) 0.000785 976. 1145.
1177(34) 0.000860 977.0 1098.3
1112(33) 0.000907 978.1 1070.2
1054(32) 0.000953 979.2 1051.5
1106(33) 0.000907 980.3 1038.6
1083(33) 0.000924 981.4 1029.3
1046(32) 0.000953 982.5 1022.6
1026(32) 0.000977 983.6 1017.7
1057(33) 0.000947 984.8 1014.1
1059(32) 0.000953 985.9 1011.4
1028(32) 0.000977 987.1 1009.4
1083(33) 0.000930 988.3 1008.0
949(31) 0.001061 989.5 1007.0
1039(32) 0.000970 990.7 1006.4
1014(32) 0.000983 991.9 1006.1
975(31) 0.001027 993.1 1006.0
1017(32) 0.000983 994.4 1006.0
1000(32) 0.001001 995.6 1006.3
1027(32) 0.000970 996.9 1006.6
910(29) 0.001197 998.1 1007.1
947(31) 0.001061 999.4 1007.7
988(31) 0.001021 1000.7 1008.4
998(32) 0.001008 1002.0 1009.2
1031(32) 0.000977 1003.3 1010.0
1000(32) 0.001001 1004.6 1010.9
954(31) 0.001047 1006.0 1006.0
1002(32) 0.000995 1007.3 1007.3
1016(32) 0.000983 1008.7 1008.7
1007(32) 0.000995 1010.0 1010.0
1031(32) 0.000977 1011.4 1011.4
1022(32) 0.000983 1012.8 1012.8
986(31) 0.001021 1014.2 1014.2
1061(33) 0.000947 1015.6 1015.6
1050(32) 0.000959 1017.0 1017.0
1006(32) 0.000995 1018.5 1018.5
982(31) 0.001014 1019.9 1019.9
1049(32) 0.000953 1021.4 1021.4
1011(32) 0.000989 1022.8 1022.8
1036(32) 0.000964 1024.3 1024.3
1029(32) 0.000977 1025.8 1025.8
1010(32) 0.000995 1027.3 1027.3
963(31) 0.001047 1028.8 1028.8
1036(32) 0.000970 1030.3 1030.3
986(31) 0.001021 1031.9 1031.9
1008(32) 0.000995 1033.4 1033.4
1019(32) 0.000983 1035.0 1035.0
1034(32) 0.000964 1036.5 1036.5
1041(32) 0.000959 1038.1 1038.1
1043(32) 0.000959 1039.7 1039.7
1070(33) 0.000941 1041.3 1041.3
1082(33) 0.000930 1042.9 1042.9
1044(32) 0.000964 1044.5 1044.5
1032(32) 0.000977 1046.2 1046.2
1077(33) 0.000935 1047.8 1047.8
1048(32) 0.000953 1049.5 1049.5
1024(32) 0.000977 1051.1 1051.2
1066(33) 0.000935 1052.8 1052.8
1108(33) 0.000902 1054.5 1054.5
1095(33) 0.000913 1056.2 1056.2
1107(33) 0.000907 1057.9 1057.9
1040(32) 0.000970 1059.7 1059.7
1006(32) 0.001008 1061.4 1061.4
1050(32) 0.000959 1063.2 1063.2
1140(34) 0.000886 1064.9 1064.9
1062(33) 0.000947 1066.7 1066.7
1072(33) 0.000935 1068.5 1068.5
1138(34) 0.000875 1070.3 1070.3
1114(33) 0.000896 1072.1 1072.1
1144(34) 0.000875 1073.9 1073.9
1126(34) 0.000891 1075.7 1075.7
1095(33) 0.000918 1077.6 1077.6
1067(33) 0.000947 1079.4 1079.4
1155(34) 0.000875 1081.3 1081.3
1174(34) 0.000860 1083.1 1083.1
1173(34) 0.000855 1085.0 1085.0
1155(34) 0.000865 1086.9 1086.9
1130(34) 0.000886 1088.8 1088.8
1178(34) 0.000850 1090.7 1090.7
1174(34) 0.000850 1092.7 1092.7
1132(34) 0.000886 1094.6 1094.6
1150(34) 0.000875 1096.6 1096.6
1179(34) 0.000855 1098.5 1098.5
1199(35) 0.000840 1100.5 1100.5
1165(34) 0.000865 1102.5 1102.5
1177(34) 0.000850 1104.5 1104.5
1134(34) 0.000881 1106.5 1106.5
1122(34) 0.000886 1108.5 1108.5
1130(34) 0.000886 1110.5 1110.5
1214(35) 0.000826 1112.6 1112.6
1190(34) 0.000845 1114.6 1114.6
1112(33) 0.000907 1116.7 1116.7
1210(35) 0.000835 1118.8 1118.8
1141(34) 0.000886 1120.8 1120.8
1148(34) 0.000875 1122.9 1122.9
1178(34) 0.000850 1125.0 1125.0
1135(34) 0.000881 1127.1 1127.2
1129(34) 0.000886 1129.3 1129.3
1171(34) 0.000860 1131.4 1131.4
1294(36) 0.000776 1134. 1134.
1226(35) 0.000821 1135.7 1135.7
1204(35) 0.000835 1137.9 1137.9
1161(34) 0.000870 1140.1 1140.1
1230(35) 0.000816 1142.3 1142.3
1220(35) 0.000826 1144.5 1144.5
1176(34) 0.000850 1146.7 1146.7
1170(34) 0.000855 1148.9 1148.9
1219(35) 0.000816 1151.1 1151.1
1144(34) 0.000875 1153.4 1153.4
1177(34) 0.000850 1155.6 1155.6
1150(34) 0.000875 1157.9 1157.9
1244(35) 0.000807 1160. 1160.
1224(35) 0.000826 1162.4 1162.4
1136(34) 0.000886 1164.7 1164.7
1174(34) 0.000855 1167.0 1167.0
1173(34) 0.000855 1169.3 1169.3
1200(35) 0.000831 1171.7 1171.7
1159(34) 0.000860 1174.0 1174.0
1181(34) 0.000845 1176.3 1176.3
1141(34) 0.000875 1178.7 1178.7
1210(35) 0.000831 1181.1 1181.1
1210(35) 0.000831 1183.4 1183.4
1186(34) 0.000850 1185.8 1185.8
1201(35) 0.000835 1188.2 1188.2
1285(36) 0.000780 1191. 1191.
1218(35) 0.000821 1193.0 1193.0
1230(35) 0.000812 1195. 1195.
1224(35) 0.000816 1197.9 1197.9
1229(35) 0.000812 1200. 1200.
1220(35) 0.000821 1202.8 1202.8
1236(35) 0.000812 1205. 1205.
1235(35) 0.000812 1208. 1208.
1212(35) 0.000831 1210.2 1210.2
1172(34) 0.000860 1212.7 1212.7
1237(35) 0.000812 1215. 1215.
1233(35) 0.000812 1218. 1218.
1213(35) 0.000821 1220.2 1220.2
1183(34) 0.000845 1222.7 1222.7
1142(34) 0.000875 1225.2 1225.2
1178(34) 0.000850 1227.8 1227.8
1256(35) 0.000798 1230. 1230.
1222(35) 0.000826 1232.9 1232.9
1265(35) 0.000798 1235. 1235.
1155(34) 0.000870 1238.0 1238.0
1157(34) 0.000870 1240.6 1240.6
1213(35) 0.000826 1243.2 1243.2
1216(35) 0.000821 1245.8 1245.8
1212(35) 0.000821 1248.4 1248.4
1212(35) 0.000826 1251.0 1251.1
1195(35) 0.000840 1253.7 1253.7
1197(35) 0.000840 1256.3 1256.3
1157(34) 0.000870 1259.0 1259.0
1217(35) 0.000831 1261.6 1261.6
1191(34) 0.000845 1264.3 1264.3
1223(35) 0.000826 1266.9 1266.9
1262(36) 0.000793 1270. 1270.
1203(35) 0.000831 1272.3 1272.3
1217(35) 0.000821 1275.0 1275.0
1207(35) 0.000831 1277.7 1277.7
1219(35) 0.000821 1280.4 1280.4
1200(35) 0.000840 1283.1 1283.1
1248(35) 0.000807 1286. 1286.
1243(35) 0.000812 1289. 1289.
1180(34) 0.000855 1291.3 1291.3
1176(34) 0.000855 1294.0 1294.0
1198(35) 0.000835 1296.8 1296.8
1209(35) 0.000826 1299.6 1299.6
1197(35) 0.000835 1302.3 1302.3
1174(34) 0.000850 1305.1 1305.1
1185(34) 0.000845 1307.9 1307.9
1244(35) 0.000807 1311. 1311.
1220(35) 0.000826 1313.5 1313.5
1306(36) 0.000772 1316. 1316.
1238(35) 0.000816 1319.1 1319.1
1238(35) 0.000816 1321.9 1321.9
1215(35) 0.000826 1324.7 1324.7
1190(35) 0.000840 1327.5 1327.5
1198(35) 0.000835 1330.4 1330.4
1225(35) 0.000816 1333.2 1333.2
1224(35) 0.000816 1336.0 1336.0
1249(35) 0.000803 1339. 1339.
1144(34) 0.000881 1341.8 1341.8
1226(35) 0.000821 1344.6 1344.6
1217(35) 0.000826 1347.5 1347.5
1299(36) 0.000776 1350. 1350.
1299(36) 0.000772 1353. 1353.
1304(36) 0.000767 1356. 1356.
1385(37) 0.000719 1359. 1359.
1309(36) 0.000763 1362. 1362.
1321(36) 0.000759 1365. 1365.
1308(36) 0.000767 1368. 1368.
1315(36) 0.000763 1371. 1371.
1257(35) 0.000803 1374. 1374.
1276(36) 0.000789 1376. 1376.
1276(36) 0.000789 1379. 1379.
1224(35) 0.000816 1382.3 1382.3
1263(36) 0.000793 1385. 1385.
1281(36) 0.000780 1388. 1388.
1239(35) 0.000807 1391. 1391.
1196(35) 0.000840 1394.1 1394.1
1251(35) 0.000803 1397. 1397.
1259(35) 0.000798 1400. 1400.
1274(36) 0.000793 1403. 1403.
1171(34) 0.000860 1406.0 1406.0
1268(36) 0.000793 1409. 1409.
1355(37) 0.000738 1412. 1412.
1391(37) 0.000719 1415. 1415.
1414(38) 0.000704 1418. 1418.
1386(37) 0.000723 1421. 1421.
1380(37) 0.000727 1424. 1424.
1261(35) 0.000798 1427. 1427.
1262(36) 0.000793 1430. 1430.
1252(35) 0.000807 1433. 1433.
1157(34) 0.000870 1435.9 1435.9
1231(35) 0.000816 1438.9 1438.9
1210(35) 0.000826 1441.9 1441.9
1244(35) 0.000803 1445. 1445.
1236(35) 0.000807 1448. 1448.
1208(35) 0.000826 1450.9 1451.0
1278(36) 0.000780 1454. 1454.
1260(35) 0.000798 1457. 1457.
1207(35) 0.000835 1460.0 1460.0
1266(35) 0.000798 1463. 1463.
1201(35) 0.000835 1466.1 1466.1
1209(35) 0.000831 1469.1 1469.1
1171(34) 0.000855 1472.2 1472.2
1266(36) 0.000789 1475. 1475.
1242(35) 0.000803 1478. 1478.
1226(35) 0.000816 1481.3 1481.3
1270(36) 0.000789 1484. 1484.
1242(35) 0.000807 1487. 1487.
1300(36) 0.000772 1490. 1490.
1280(36) 0.000789 1493. 1493.
1265(36) 0.000793 1497. 1497.
1300(36) 0.000772 1500. 1500.
1282(36) 0.000780 1503. 1503.
1244(35) 0.000803 1506. 1506.
1304(36) 0.000763 1509. 1509.
1214(35) 0.000821 1511.8 1511.8
1204(35) 0.000831 1514.9 1514.9
1298(36) 0.000772 1518. 1518.
1275(36) 0.000789 1521. 1521.
1306(36) 0.000772 1524. 1524.
1320(36) 0.000763 1527. 1527.
1296(36) 0.000776 1530. 1530.
1324(36) 0.000755 1533. 1533.
1302(36) 0.000767 1536. 1536.
1333(37) 0.000747 1539. 1539.
1317(36) 0.000759 1542. 1542.
1319(36) 0.000759 1545. 1546.
1255(35) 0.000803 1549. 1549.
1357(37) 0.000738 1552. 1552.
1351(37) 0.000747 1555. 1555.
1309(36) 0.000772 1558. 1558.
1346(37) 0.000747 1561. 1561.
1320(36) 0.000759 1564. 1564.
1320(36) 0.000755 1567. 1567.
1293(36) 0.000772 1570. 1570.
1333(37) 0.000751 1573. 1573.
1322(36) 0.000755 1576. 1576.
1401(37) 0.000719 1579. 1579.
1395(37) 0.000723 1582. 1582.
1325(36) 0.000763 1585. 1585.
1321(36) 0.000763 1588. 1588.
1386(37) 0.000727 1591. 1591.
1369(37) 0.000730 1594. 1594.
1370(37) 0.000730 1597. 1597.
1404(38) 0.000711 1600. 1600.
1403(38) 0.000711 1604. 1604.
1378(37) 0.000727 1607. 1607.
1331(36) 0.000755 1610. 1610.
1395(37) 0.000723 1613. 1613.
1380(37) 0.000730 1616. 1616.
1426(38) 0.000707 1619. 1619.
1401(37) 0.000719 1622. 1622.
1442(38) 0.000696 1625. 1625.
1439(38) 0.000696 1628. 1628.
1468(38) 0.000682 1631. 1631.
1416(38) 0.000707 1634. 1634.
1486(39) 0.000675 1637. 1637.
1446(38) 0.000696 1640. 1640.
1476(38) 0.000682 1643. 1643.
1437(38) 0.000704 1646. 1646.
1513(39) 0.000664 1649. 1649.
1528(39) 0.000657 1652. 1652.
1430(38) 0.000700 1655. 1655.
1522(39) 0.000657 1658. 1658.
1553(40) 0.000641 1661. 1661.
1484(39) 0.000675 1664. 1664.
1513(39) 0.000664 1667. 1667.
1566(39) 0.000644 1670. 1670.
1562(39) 0.000644 1673. 1673.
1567(39) 0.000644 1676. 1676.
1647(40) 0.000613 1679. 1679.
1577(40) 0.000638 1682. 1682.
1648(41) 0.000607 1685. 1685.
1671(41) 0.000598 1688. 1688.
1581(40) 0.000631 1690. 1690.
1676(41) 0.000598 1693. 1693.
1636(41) 0.000610 1696. 1696.
1824(43) 0.000551 1699. 1699.
1891(43) 0.000533 1702. 1702.
1733(41) 0.000583 1705. 1705.
1827(43) 0.000551 1708. 1708.
1773(42) 0.000567 1711. 1711.
1726(42) 0.000581 1714. 1714.
1799(43) 0.000554 1717. 1717.
1772(42) 0.000562 1720. 1720.
1837(43) 0.000543 1723. 1723.
1858(43) 0.000538 1725. 1725.
1858(43) 0.000541 1728. 1728.
1944(44) 0.000517 1731. 1731.
1923(44) 0.000524 1734. 1734.
1968(44) 0.000512 1737. 1737.
1960(44) 0.000512 1740. 1740.
2029(43) 0.000533 1743. 1743.
2054(45) 0.000485 1745. 1745.
2026(45) 0.000492 1748. 1748.
2080(46) 0.000479 1751. 1751.
2210(47) 0.000451 1754. 1754.
2324(48) 0.000430 1757. 1757.
2308(48) 0.000434 1759. 1759.
2313(48) 0.000436 1762. 1762.
2307(48) 0.000434 1765. 1765.
2443(49) 0.000410 1768. 1768.
2442(50) 0.000408 1771. 1771.
2535(50) 0.000394 1773. 1773.
2599(51) 0.000381 1776. 1776.
2683(52) 0.000371 1779. 1779.
2679(52) 0.000373 1782. 1782.
2737(52) 0.000366 1784. 1784.
2710(52) 0.000370 1787. 1787.
2787(53) 0.000360 1790. 1790.
2830(53) 0.000355 1793. 1793.
2940(54) 0.0003404 1795. 1795.
3093(56) 0.0003223 1798. 1798.
3073(56) 0.0003235 1801. 1801.
3051(55) 0.0003258 1803. 1803.
3066(56) 0.0003246 1806. 1806.
3123(56) 0.0003189 1809. 1809.
3248(57) 0.0003078 1811. 1811.
3310(58) 0.0003025 1814. 1814.
3362(58) 0.0002993 1817. 1817.
3362(58) 0.0002983 1819. 1819.
3380(58) 0.0002962 1822. 1822.
3397(58) 0.0002932 1825. 1825.
3382(58) 0.0002942 1827. 1827.
3348(58) 0.0002962 1830. 1830.
3506(59) 0.0002844 1832. 1832.
3481(59) 0.0002873 1835. 1835.
3411(58) 0.0002942 1837. 1837.
3431(59) 0.0002922 1840. 1840.
3313(57) 0.0003035 1843. 1843.
3277(57) 0.0003067 1845. 1845.
3358(58) 0.0002993 1848. 1848.
3169(56) 0.0003144 1850. 1850.
3383(58) 0.0002942 1853. 1853.
3222(57) 0.0003089 1855. 1855.
3242(57) 0.0003078 1858. 1858.
3122(56) 0.0003200 1860. 1860.
2972(55) 0.0003367 1863. 1863.
2990(55) 0.0003367 1865. 1865.
2916(54) 0.0003455 1868. 1868.
2860(53) 0.0003507 1870. 1870.
2894(54) 0.0003468 1872. 1872.
2900(54) 0.0003455 1875. 1875.
2821(53) 0.000353 1877. 1877.
2704(52) 0.000368 1880. 1880.
2725(52) 0.000366 1882. 1882.
2624(51) 0.000381 1884. 1884.
2657(52) 0.000377 1887. 1887.
2508(50) 0.000400 1889. 1889.
2440(49) 0.000413 1891. 1891.
2445(49) 0.000411 1894. 1894.
2335(48) 0.000430 1896. 1896.
2426(49) 0.000411 1898. 1898.
2410(49) 0.000413 1901. 1901.
2331(48) 0.000429 1903. 1903.
2305(48) 0.000434 1905. 1905.
2258(48) 0.000441 1908. 1908.
2241(47) 0.000447 1910. 1910.
2242(47) 0.000449 1912. 1912.
2128(46) 0.000475 1914. 1914.
2154(46) 0.000466 1917. 1917.
2137(46) 0.000471 1919. 1919.
2111(46) 0.000475 1921. 1921.
2136(46) 0.000469 1923. 1923.
2062(46) 0.000483 1925. 1925.
1980(45) 0.000505 1928. 1928.
2009(45) 0.000498 1930. 1930.
2032(45) 0.000494 1932. 1932.
1921(44) 0.000524 1934. 1934.
1927(44) 0.000524 1936. 1936.
1948(44) 0.000517 1938. 1938.
1926(44) 0.000521 1940. 1940.
1876(43) 0.000533 1942. 1942.
1895(44) 0.000528 1944. 1944.
1831(43) 0.000548 1947. 1947.
1839(43) 0.000543 1949. 1950.
1874(43) 0.000533 1951. 1952.
1800(42) 0.000559 1953. 1955.
1807(42) 0.000556 1955. 1957.
1861(43) 0.000543 1957. 1959.
1863(43) 0.000541 1959. 1961.
1778(42) 0.000564 1961. 1963.
1812(43) 0.000551 1963. 1965.
1806(43) 0.000554 1964. 1967.
1842(43) 0.000541 1966. 1969.
1772(42) 0.000564 1968. 1971.
1787(42) 0.000559 1970. 1973.
1781(42) 0.000564 1972. 1975.
1826(43) 0.000548 1974. 1977.
1752(42) 0.000575 1976. 1979.
1810(42) 0.000556 1978. 1981.
1758(42) 0.000570 1980. 1983.
1724(42) 0.000578 1981. 1985.
1779(42) 0.000562 1983. 1987.
1798(43) 0.000554 1985. 1990.
1826(43) 0.000546 1987. 1992.
1886(44) 0.000528 1989. 1994.
1835(43) 0.000546 1990. 1996.
1804(42) 0.000556 1992. 1998.
1818(43) 0.000554 1994. 2000.
1804(42) 0.000556 1996. 2002.
1787(42) 0.000562 1997. 2005.
1780(42) 0.000562 1999. 2007.
1848(43) 0.000538 2001. 2009.
1813(43) 0.000548 2002. 2012.
1845(43) 0.000541 2004. 2014.
1819(43) 0.000551 2006. 2017.
1825(43) 0.000548 2007. 2020.
1807(43) 0.000554 2009. 2023.
1768(42) 0.000570 2011. 2026.
1819(43) 0.000554 2012. 2030.
1910(44) 0.000526 2014. 2034.
1900(44) 0.000526 2015. 2039.
1856(43) 0.000536 2017. 2044.
1812(43) 0.000551 2018. 2050.
1785(42) 0.000559 2020. 2057.
1779(42) 0.000562 2021. 2066.
1806(42) 0.000556 2023. 2078.
1902(44) 0.000528 2024. 2094.
1861(43) 0.000541 2026. 2120.
1964(44) 0.000512 2027. 2168.
2101(46) 0.000479 2029. 2270.
2316(48) 0.000432 2030. 2479.
2668(52) 0.000374 2032. 2848.
3208(57) 0.0003100 2033. 3365.
3641(61) 0.0002732 2034. 3866.
3594(60) 0.0002778 2036. 4065.
2937(54) 0.0003417 2037. 3779.
2412(49) 0.000416 2038. 3229.
2110(46) 0.000477 2040. 2732.
1921(44) 0.000524 2041. 2408.
1872(43) 0.000538 2042. 2240.
1882(43) 0.000531 2044. 2164.
1882(43) 0.000531 2045. 2129.
1813(43) 0.000551 2046. 2111.
1784(42) 0.000559 2047. 2099.
1895(44) 0.000526 2049. 2091.
1796(42) 0.000559 2050. 2085.
1804(42) 0.000556 2051. 2081.
1768(42) 0.000570 2052. 2078.
1762(42) 0.000572 2053. 2076.
1808(42) 0.000556 2055. 2074.
1806(43) 0.000554 2056. 2073.
1790(42) 0.000559 2057. 2072.
1803(43) 0.000551 2058. 2072.
1781(42) 0.000562 2059. 2071.
1781(42) 0.000562 2060. 2071.
1805(42) 0.000556 2061. 2071.
1733(42) 0.000581 2062. 2071.
1804(42) 0.000559 2063. 2072.
1781(42) 0.000567 2064. 2072.
1798(42) 0.000559 2065. 2072.
1804(43) 0.000554 2066. 2073.
1790(42) 0.000559 2067. 2073.
1843(43) 0.000541 2068. 2074.
1789(42) 0.000559 2069. 2075.
1798(42) 0.000556 2070. 2075.
1871(43) 0.000536 2071. 2076.
1782(42) 0.000564 2072. 2076.
1831(43) 0.000551 2073. 2077.
1831(43) 0.000548 2074. 2078.
1817(43) 0.000554 2075. 2078.
1745(42) 0.000575 2076. 2079.
1760(42) 0.000567 2076. 2080.
1814(43) 0.000548 2077. 2080.
1895(44) 0.000526 2078. 2081.
1809(43) 0.000554 2079. 2082.
1755(42) 0.000572 2080. 2082.
1799(42) 0.000559 2080. 2083.
1740(42) 0.000581 2081. 2084.
1909(44) 0.000526 2082. 2084.
1843(43) 0.000546 2083. 2085.
1901(44) 0.000526 2083. 2085.
1857(43) 0.000536 2084. 2086.
1894(44) 0.000526 2085. 2087.
1914(44) 0.000521 2085. 2087.
1920(44) 0.000521 2086. 2088.
1889(43) 0.000531 2087. 2087.
1843(43) 0.000546 2087. 2087.
1988(44) 0.000507 2088. 2088.
1823(43) 0.000551 2088. 2088.
1855(43) 0.000541 2089. 2089.
1906(44) 0.000526 2090. 2090.
1871(43) 0.000533 2090. 2090.
1944(44) 0.000512 2091. 2091.
1849(43) 0.000541 2091. 2091.
1902(44) 0.000526 2092. 2092.
1922(44) 0.000521 2092. 2092.
1972(44) 0.000510 2093. 2093.
1970(44) 0.000512 2093. 2093.
2024(45) 0.000496 2094. 2094.
2018(45) 0.000498 2094. 2094.
2093(46) 0.000477 2095. 2095.
2090(46) 0.000477 2095. 2095.
2090(46) 0.000477 2095. 2095.
1933(44) 0.000517 2096. 2096.
1997(45) 0.000500 2096. 2096.
2046(45) 0.000489 2097. 2097.
2154(46) 0.000466 2097. 2097.
2144(46) 0.000469 2097. 2097.
2171(47) 0.000462 2097. 2098.
2270(48) 0.000441 2098. 2098.
2166(47) 0.000460 2098. 2098.
2235(47) 0.000445 2098. 2098.
2207(47) 0.000451 2099. 2099.
2300(48) 0.000434 2099. 2099.
2278(48) 0.000440 2099. 2099.
2233(47) 0.000449 2099. 2099.
2428(49) 0.000413 2100. 2100.
2432(49) 0.000413 2100. 2100.
2470(50) 0.000406 2100. 2100.
2510(50) 0.000400 2100. 2100.
2616(51) 0.000381 2100. 2100.
2609(51) 0.000381 2100. 2100.
2764(53) 0.000360 2101. 2101.
2773(53) 0.000360 2101. 2101.
2777(53) 0.000359 2101. 2101.
2871(54) 0.0003481 2101. 2101.
2905(54) 0.0003455 2101. 2101.
2969(54) 0.0003392 2101. 2101.
3167(56) 0.0003166 2101. 2101.
3220(57) 0.0003111 2101. 2101.
3207(57) 0.0003111 2101. 2101.
3199(57) 0.0003111 2101. 2101.
3150(56) 0.0003155 2101. 2101.
3138(56) 0.0003177 2101. 2101.
3038(55) 0.0003294 2101. 2101.
3028(55) 0.0003318 2101. 2101.
2999(55) 0.0003342 2101. 2101.
2871(53) 0.0003507 2101. 2101.
2871(54) 0.0003494 2101. 2101.
2867(53) 0.0003507 2101. 2101.
2800(53) 0.000356 2101. 2101.
2626(51) 0.000380 2100. 2100.
2601(51) 0.000383 2100. 2100.
2606(51) 0.000383 2100. 2100.
2483(50) 0.000402 2100. 2100.
2442(49) 0.000411 2100. 2100.
2393(49) 0.000420 2100. 2100.
2281(48) 0.000441 2100. 2100.
2362(49) 0.000425 2099. 2099.
2352(48) 0.000427 2099. 2099.
2252(47) 0.000445 2099. 2099.
2237(47) 0.000447 2099. 2099.
2302(48) 0.000432 2098. 2098.
2251(48) 0.000443 2098. 2098.
2170(47) 0.000460 2098. 2098.
2182(47) 0.000460 2098. 2098.
2233(47) 0.000449 2097. 2097.
2162(46) 0.000466 2097. 2097.
2103(46) 0.000479 2097. 2097.
2127(46) 0.000473 2096. 2096.
2055(45) 0.000487 2096. 2096.
2150(46) 0.000464 2096. 2096.
2150(46) 0.000464 2095. 2095.
2145(46) 0.000466 2095. 2095.
2187(47) 0.000457 2094. 2094.
2209(47) 0.000455 2094. 2094.
2080(46) 0.000483 2094. 2094.
2098(46) 0.000481 2093. 2093.
2040(45) 0.000494 2093. 2093.
1995(45) 0.000503 2092. 2092.
2006(45) 0.000498 2092. 2092.
2043(45) 0.000489 2091. 2091.
2048(45) 0.000485 2091. 2091.
1981(45) 0.000505 2090. 2090.
2029(45) 0.000494 2090. 2090.
2015(45) 0.000498 2089. 2089.
2026(45) 0.000496 2089. 2089.
2126(46) 0.000475 2088. 2088.
1972(44) 0.000512 2088. 2088.
2003(45) 0.000503 2087. 2087.
1981(45) 0.000505 2086. 2086.
1993(45) 0.000500 2086. 2086.
1884(44) 0.000528 2085. 2085.
1984(45) 0.000503 2085. 2085.
1932(44) 0.000517 2084. 2084.
1943(44) 0.000517 2083. 2083.
1979(44) 0.000507 2083. 2083.
1926(44) 0.000524 2082. 2082.
1969(44) 0.000510 2082. 2082.
1960(44) 0.000512 2081. 2081.
1996(45) 0.000500 2080. 2080.
1996(45) 0.000500 2079. 2079.
1851(43) 0.000538 2079. 2079.
1981(45) 0.000503 2078. 2078.
1918(44) 0.000521 2077. 2077.
1905(44) 0.000526 2077. 2077.
1894(43) 0.000536 2076. 2076.
1949(43) 0.000551 2075. 2075.
1913(44) 0.000526 2074. 2074.
1946(44) 0.000517 2074. 2074.
1859(43) 0.000536 2073. 2073.
1951(44) 0.000510 2072. 2072.
1969(45) 0.000505 2071. 2071.
1958(44) 0.000510 2070. 2070.
1947(44) 0.000512 2070. 2070.
1960(44) 0.000510 2069. 2069.
1948(44) 0.000514 2068. 2068.
1972(44) 0.000510 2067. 2067.
1953(44) 0.000514 2066. 2066.
1953(44) 0.000514 2065. 2065.
1908(44) 0.000524 2065. 2065.
1921(44) 0.000519 2064. 2064.
1926(44) 0.000517 2063. 2063.
1849(43) 0.000538 2062. 2062.
1844(43) 0.000541 2061. 2061.
1872(43) 0.000536 2060. 2060.
1922(44) 0.000521 2059. 2059.
1908(44) 0.000528 2058. 2058.
1862(43) 0.000538 2057. 2057.
1990(45) 0.000505 2056. 2056.
1946(44) 0.000512 2055. 2055.
1989(45) 0.000500 2054. 2054.
1894(44) 0.000526 2053. 2053.
1910(44) 0.000521 2053. 2053.
1877(43) 0.000531 2052. 2052.
1945(44) 0.000514 2051. 2051.
1859(43) 0.000541 2050. 2050.
1825(43) 0.000551 2049. 2049.
1915(44) 0.000524 2048. 2048.
1906(44) 0.000526 2046. 2046.
1889(44) 0.000528 2045. 2045.
1887(44) 0.000528 2044. 2044.
1877(43) 0.000531 2043. 2043.
1870(43) 0.000533 2042. 2042.
1894(44) 0.000528 2041. 2041.
1856(43) 0.000541 2040. 2040.
1898(44) 0.000528 2039. 2039.
1884(43) 0.000533 2038. 2038.
1842(43) 0.000546 2037. 2037.
1866(43) 0.000538 2036. 2036.
1886(44) 0.000528 2035. 2035.
1956(44) 0.000510 2034. 2034.
1958(44) 0.000510 2033. 2033.
2051(45) 0.000485 2031. 2031.
2111(46) 0.000473 2030. 2030.
2054(45) 0.000487 2029. 2029.
1912(44) 0.000526 2028. 2028.
1888(43) 0.000533 2027. 2027.
1879(43) 0.000536 2026. 2026.
1892(43) 0.000531 2025. 2025.
1849(43) 0.000541 2023. 2023.
1941(44) 0.000514 2022. 2022.
1869(43) 0.000533 2021. 2021.
1954(44) 0.000512 2020. 2020.
1906(44) 0.000526 2019. 2019.
1845(43) 0.000543 2017. 2017.
1863(43) 0.000538 2016. 2016.
1890(43) 0.000533 2015. 2015.
1820(43) 0.000554 2014. 2014.
1886(43) 0.000533 2013. 2013.
1902(44) 0.000526 2011. 2011.
1971(45) 0.000505 2010. 2010.
1848(43) 0.000538 2009. 2009.
1940(44) 0.000514 2008. 2008.
1934(44) 0.000517 2006. 2006.
1864(43) 0.000538 2005. 2005.
1783(42) 0.000564 2004. 2004.
1959(44) 0.000514 2003. 2003.
1875(43) 0.000536 2001. 2001.
1878(43) 0.000533 2000. 2000.
1860(43) 0.000538 1999. 1999.
1942(44) 0.000514 1998. 1998.
1915(44) 0.000519 1996. 1996.
1886(44) 0.000528 1995. 1995.
1922(44) 0.000521 1994. 1994.
1966(44) 0.000510 1992. 1993.
1854(43) 0.000541 1991. 1991.
1957(44) 0.000514 1990. 1990.
1863(43) 0.000543 1989. 1989.
1926(44) 0.000521 1987. 1987.
1866(43) 0.000536 1986. 1986.
1915(44) 0.000521 1985. 1985.
1920(44) 0.000519 1983. 1983.
1920(44) 0.000521 1982. 1982.
1853(43) 0.000538 1981. 1981.
1892(43) 0.000531 1979. 1979.
1961(44) 0.000512 1978. 1978.
1969(44) 0.000512 1977. 1977.
1906(44) 0.000526 1975. 1975.
1944(44) 0.000517 1974. 1974.
1891(44) 0.000528 1973. 1973.
1878(43) 0.000531 1971. 1971.
1943(44) 0.000512 1970. 1970.
1879(43) 0.000531 1969. 1969.
1899(44) 0.000526 1967. 1967.
1921(44) 0.000521 1966. 1966.
2007(45) 0.000500 1964. 1965.
1977(44) 0.000510 1963. 1963.
1940(44) 0.000519 1962. 1962.
1962(44) 0.000512 1960. 1960.
1980(45) 0.000503 1959. 1959.
1964(44) 0.000507 1958. 1958.
1951(44) 0.000510 1956. 1956.
1971(44) 0.000507 1955. 1955.
1985(45) 0.000503 1953. 1953.
1939(44) 0.000517 1952. 1952.
1957(44) 0.000512 1951. 1951.
1917(44) 0.000526 1949. 1949.
1951(44) 0.000514 1948. 1948.
1958(44) 0.000512 1947. 1947.
1970(44) 0.000507 1945. 1945.
1897(44) 0.000526 1944. 1944.
1996(45) 0.000498 1942. 1942.
1986(45) 0.000503 1941. 1941.
2021(45) 0.000494 1940. 1940.
2104(46) 0.000477 1938. 1938.
2057(45) 0.000487 1937. 1937.
2028(45) 0.000496 1935. 1935.
2051(45) 0.000489 1934. 1934.
2055(45) 0.000487 1933. 1933.
2035(45) 0.000489 1931. 1931.
2025(45) 0.000492 1930. 1930.
2067(46) 0.000481 1928. 1928.
1993(45) 0.000500 1927. 1927.
2000(45) 0.000498 1925. 1925.
2110(46) 0.000475 1924. 1924.
2016(45) 0.000498 1923. 1923.
2026(45) 0.000498 1921. 1921.
2044(45) 0.000492 1920. 1920.
1953(44) 0.000514 1918. 1918.
2005(45) 0.000498 1917. 1917.
1995(45) 0.000500 1916. 1916.
2138(46) 0.000466 1914. 1914.
2099(46) 0.000475 1913. 1913.
2194(47) 0.000457 1911. 1911.
2158(46) 0.000464 1910. 1910.
2121(46) 0.000473 1908. 1908.
2155(46) 0.000466 1907. 1907.
2154(46) 0.000466 1906. 1906.
2199(47) 0.000457 1904. 1904.
2216(47) 0.000451 1903. 1903.
2159(47) 0.000460 1901. 1901.
2240(47) 0.000445 1900. 1900.
2238(47) 0.000447 1899. 1899.
2464(50) 0.000405 1897. 1897.
2299(48) 0.000436 1896. 1896.
2395(49) 0.000420 1894. 1894.
2474(50) 0.000406 1893. 1893.
2561(51) 0.000392 1891. 1892.
2532(50) 0.000397 1890. 1890.
2629(51) 0.000380 1889. 1889.
2738(52) 0.000364 1887. 1887.
2686(52) 0.000370 1886. 2943.
2753(53) 0.000361 1884. 3014.
2728(52) 0.000367 1883. 3094.
2838(53) 0.000353 1882. 3183.
2887(54) 0.0003481 1880. 3282.
2957(54) 0.0003404 1879. 3393.
3061(55) 0.0003282 1877. 3518.
3229(57) 0.0003111 1876. 3659.
3240(57) 0.0003078 1875. 3821.
3466(59) 0.0002873 1873. 4005.
3739(61) 0.0002661 1872. 4217.
3907(63) 0.0002552 1870. 4463.
4077(64) 0.0002441 1869. 4751.
4370(66) 0.0002289 1868. 5089.
4803(69) 0.0002088 1866. 5490.
5074(71) 0.0001978 1865. 5972.
5627(75) 0.0001778 1864. 6557.
6214(79) 0.0001606 1862. 7277.
7113(85) 0.0001397 1861. 8175.
8183(91) 0.0001210 1859. 9315.
9800(100) 0.0001006 1858. 10792.
11690(110) 0.0000843 1857. 12750.
14910(120) 0.0000660 1855. 15423.
19640(140) 0.0000499 1854. 19219.
27310(170) 0.0000355 1853. 25071.
41070(210) 0.0000233 1851. 36003.
68620(270) 0.0000134 1850. 62338.
128770(390) 6.64e-6 1849. 130299.
262580(600) 2.803e-6 1847. 277045.
517110(940) 1.130e-6 1846. 499636.
748600(1200) 6.58e-7 1844. 679900.
649200(1100) 8.15e-7 1843. 640171.
391680(780) 1.662e-6 1842. 414989.
204590(510) 3.83e-6 1840. 208067.
105450(350) 8.35e-6 1839. 93857.
58280(250) 0.0000160 1838. 47530.
36220(190) 0.0000265 1836. 30257.
24320(160) 0.0000400 1835. 22293.
17780(140) 0.0000550 1834. 17501.
13500(120) 0.0000728 1832. 14228.
10980(110) 0.0000895 1831. 11876.
8991(95) 0.0001099 1830. 10129.
7787(89) 0.0001274 1829. 8798.
6751(82) 0.0001476 1827. 7761.
6160(79) 0.0001619 1826. 6937.
5453(74) 0.0001836 1825. 6273.
5094(71) 0.0001967 1823. 5729.
4832(70) 0.0002064 1822. 5279.
4835(70) 0.0002053 1821. 4901.
4671(69) 0.0002119 1819. 4582.
4567(68) 0.0002175 1818. 4309.
4261(66) 0.0002331 1817. 4075.
3783(62) 0.0002627 1816. 3871.
3489(59) 0.0002863 1814. 3694.
3340(58) 0.0003004 1813. 3538.
3145(56) 0.0003189 1812. 3401.
3077(55) 0.0003258 1811. 3279.
2861(54) 0.0003494 1809. 3170.
2813(53) 0.000355 1808. 3073.
2776(53) 0.000359 1807. 2985.
2698(52) 0.000368 1806. 2906.
2684(52) 0.000371 1804. 1804.
2592(51) 0.000384 1803. 1803.
2480(50) 0.000403 1802. 1802.
2436(49) 0.000411 1801. 1801.
2350(48) 0.000427 1799. 1799.
2393(49) 0.000420 1798. 1798.
2399(49) 0.000418 1797. 1797.
2330(48) 0.000427 1796. 1796.
2303(48) 0.000432 1795. 1795.
2220(47) 0.000449 1793. 1793.
2221(47) 0.000449 1792. 1792.
2155(47) 0.000462 1791. 1791.
2148(46) 0.000466 1790. 1790.
2079(46) 0.000483 1789. 1789.
2108(46) 0.000477 1788. 1788.
2080(46) 0.000483 1786. 1786.
2074(46) 0.000483 1785. 1785.
2110(46) 0.000475 1784. 1784.
2017(45) 0.000494 1783. 1783.
1983(45) 0.000500 1782. 1782.
2067(46) 0.000483 1781. 1781.
2035(45) 0.000492 1780. 1780.
1943(44) 0.000517 1778. 1778.
1983(45) 0.000505 1777. 1777.
1913(44) 0.000526 1776. 1776.
1884(43) 0.000533 1775. 1775.
1869(43) 0.000536 1774. 1774.
1929(44) 0.000517 1773. 1773.
1890(44) 0.000526 1772. 1772.
1895(44) 0.000526 1771. 1771.
1849(43) 0.000538 1770. 1770.
2022(45) 0.000494 1768. 1768.
1834(43) 0.000546 1767. 1767.
1905(44) 0.000528 1766. 1766.
1839(43) 0.000548 1765. 1765.
1806(42) 0.000556 1764. 1764.
1847(43) 0.000543 1763. 1763.
1853(43) 0.000541 1762. 1762.
1789(42) 0.000559 1761. 1761.
1834(43) 0.000543 1760. 1760.
1934(44) 0.000517 1759. 1759.
1853(43) 0.000541 1758. 1758.
1781(42) 0.000564 1757. 1757.
1853(43) 0.000541 1756. 1756.
1853(43) 0.000543 1755. 1755.
1798(42) 0.000562 1754. 1754.
1864(43) 0.000538 1753. 1753.
1902(44) 0.000526 1752. 1752.
1797(42) 0.000556 1751. 1751.
1893(44) 0.000526 1750. 1750.
1838(43) 0.000543 1749. 1749.
1759(42) 0.000567 1748. 1748.
1767(42) 0.000567 1747. 1747.
1777(42) 0.000567 1746. 1746.
1810(42) 0.000556 1745. 1745.
1829(43) 0.000548 1744. 1744.
1808(42) 0.000556 1743. 1743.
1838(43) 0.000543 1742. 1742.
1779(42) 0.000559 1742. 1742.
1798(43) 0.000554 1741. 1741.
1832(43) 0.000543 1740. 1740.
1802(42) 0.000556 1739. 1739.
1817(43) 0.000554 1738. 1738.
1801(42) 0.000559 1737. 1737.
1744(42) 0.000578 1736. 1736.
1755(42) 0.000575 1735. 1735.
1666(41) 0.000604 1734. 1734.
1746(42) 0.000572 1734. 1734.
1848(43) 0.000538 1733. 1733.
1747(42) 0.000570 1732. 1732.
1761(42) 0.000567 1731. 1731.
1739(42) 0.000575 1730. 1730.
1711(41) 0.000586 1729. 1729.
1804(42) 0.000556 1728. 1728.
1745(42) 0.000578 1728. 1728.
1708(41) 0.000589 1727. 1727.
1766(42) 0.000567 1726. 1726.
1668(41) 0.000601 1725. 1725.
1648(41) 0.000607 1724. 1724.
1749(42) 0.000570 1724. 1724.
1697(41) 0.000589 1723. 1723.
1653(41) 0.000607 1722. 1722.
1724(42) 0.000581 1721. 1721.
1657(41) 0.000607 1721. 1721.
1648(39) 0.000661 1720. 1720.
1625(40) 0.000619 1719. 1719.
1628(40) 0.000616 1718. 1718.
1635(41) 0.000610 1718. 1718.
1670(41) 0.000595 1717. 1717.
1678(41) 0.000592 1716. 1716.
1626(40) 0.000613 1715. 1715.
1659(41) 0.000601 1715. 1715.
1604(40) 0.000625 1714. 1714.
1642(40) 0.000613 1713. 1713.
1671(41) 0.000604 1713. 1713.
1647(41) 0.000610 1712. 1712.
1688(41) 0.000592 1711. 1711.
1662(41) 0.000601 1711. 1711.
1672(41) 0.000595 1710. 1710.
1668(41) 0.000595 1709. 1709.
1630(41) 0.000610 1709. 1709.
1586(40) 0.000631 1708. 1708.
1743(42) 0.000575 1707. 1707.
1705(41) 0.000586 1707. 1707.
1652(41) 0.000607 1706. 1706.
1720(41) 0.000583 1706. 1706.
1696(41) 0.000592 1705. 1705.
1665(41) 0.000598 1704. 1704.
1680(41) 0.000592 1704. 1704.
1678(41) 0.000592 1703. 1703.
1690(41) 0.000589 1703. 1703.
1643(41) 0.000607 1702. 1702.
1676(41) 0.000598 1702. 1702.
1645(41) 0.000610 1701. 1701.
1641(40) 0.000613 1700. 1700.
1654(41) 0.000607 1700. 1700.
1627(40) 0.000616 1699. 1699.
1675(41) 0.000595 1699. 1699.
1497(39) 0.000664 1698. 1698.
1708(41) 0.000583 1698. 1698.
1620(40) 0.000616 1697. 1697.
1643(41) 0.000607 1697. 1697.
1600(40) 0.000628 1696. 1696.
1625(40) 0.000619 1696. 1696.
1571(40) 0.000641 1695. 1695.
1716(41) 0.000586 1695. 1695.
1672(41) 0.000601 1694. 1694.
1627(40) 0.000613 1694. 1694.
1589(40) 0.000628 1693. 1693.
1640(41) 0.000607 1693. 1693.
1622(40) 0.000616 1693. 1693.
1697(41) 0.000589 1692. 1692.
1744(42) 0.000575 1692. 1692.
1650(41) 0.000610 1691. 1691.
1722(41) 0.000586 1691. 1691.
1743(42) 0.000575 1691. 1691.
1722(41) 0.000583 1690. 1690.
1726(42) 0.000581 1690. 1690.
1834(43) 0.000543 1689. 1689.
1854(43) 0.000538 1689. 1689.
1849(43) 0.000538 1689. 1689.
1753(42) 0.000572 1688. 1688.
1762(42) 0.000570 1688. 1688.
1784(42) 0.000562 1688. 1688.
1690(41) 0.000595 1687. 1687.
1680(41) 0.000598 1687. 1687.
1738(42) 0.000578 1687. 1687.
1789(42) 0.000559 1686. 1686.
1593(40) 0.000625 1686. 1686.
1612(40) 0.000619 1686. 1686.
1628(40) 0.000613 1685. 1685.
1622(40) 0.000616 1685. 1685.
1601(40) 0.000625 1685. 1685.
1647(41) 0.000610 1684. 1684.
1706(41) 0.000592 1684. 1684.
1603(40) 0.000628 1684. 1684.
1591(40) 0.000631 1684. 1684.
1616(40) 0.000619 1683. 1683.
1610(40) 0.000619 1683. 1683.
1613(40) 0.000619 1683. 1683.
1561(40) 0.000641 1683. 1683.
1612(40) 0.000628 1682. 1682.
1629(40) 0.000616 1682. 1682.
1568(40) 0.000641 1682. 1682.
1633(40) 0.000616 1682. 1682.
1611(40) 0.000625 1681. 1681.
1622(40) 0.000619 1681. 1681.
1610(40) 0.000622 1681. 1681.
1644(41) 0.000607 1681. 1681.
1597(40) 0.000625 1681. 1681.
1576(40) 0.000634 1681. 1681.
1567(40) 0.000638 1680. 1680.
1530(39) 0.000654 1680. 1680.
1658(41) 0.000607 1680. 1680.
1626(40) 0.000619 1680. 1680.
1582(40) 0.000634 1680. 1680.
1676(41) 0.000598 1680. 1680.
1665(41) 0.000601 1679. 1679.
1676(41) 0.000595 1679. 1679.
1619(40) 0.000616 1679. 1679.
1660(41) 0.000601 1679. 1679.
1647(41) 0.000607 1679. 1679.
1685(41) 0.000595 1679. 1679.
1701(41) 0.000589 1679. 1679.
1543(39) 0.000651 1679. 1679.
1557(39) 0.000644 1679. 1679.
1565(40) 0.000641 1679. 1679.
1585(40) 0.000628 1679. 1679.
1539(39) 0.000647 1678. 1678.
1520(39) 0.000654 1678. 1678.
1556(40) 0.000641 1678. 1678.
1532(39) 0.000651 1678. 1678.
1514(39) 0.000661 1678. 1678.
1496(39) 0.000671 1678. 1678.
1562(39) 0.000644 1678. 1678.
1561(39) 0.000644 1678. 1678.
1564(40) 0.000641 1678. 1678.
1514(39) 0.000657 1678. 1678.
1553(40) 0.000641 1678. 1678.
1553(40) 0.000641 1678. 1678.
1602(40) 0.000622 1678. 1678.
1521(39) 0.000657 1678. 1678.
1512(39) 0.000661 1678. 1678.
1526(39) 0.000657 1678. 1678.
1500(39) 0.000671 1678. 1678.
1553(39) 0.000647 1678. 1678.
1536(39) 0.000654 1678. 1678.
1579(40) 0.000631 1678. 1678.
1523(39) 0.000654 1678. 1678.
1552(40) 0.000641 1678. 1678.
1621(40) 0.000616 1679. 1679.
1554(40) 0.000641 1679. 1679.
1542(39) 0.000651 1679. 1679.
1537(39) 0.000654 1679. 1679.
1523(39) 0.000661 1679. 1679.
1434(38) 0.000700 1679. 1679.
1591(40) 0.000631 1679. 1679.
1536(39) 0.000651 1679. 1679.
1567(40) 0.000638 1679. 1679.
1563(40) 0.000638 1679. 1679.
1475(39) 0.000675 1679. 1679.
1545(39) 0.000647 1680. 1680.
1561(39) 0.000644 1680. 1680.
1620(40) 0.000619 1680. 1680.
1584(40) 0.000634 1680. 1680.
1604(40) 0.000628 1680. 1680.
1581(40) 0.000634 1680. 1680.
1551(39) 0.000644 1680. 1680.
1580(40) 0.000631 1680. 1680.
1566(40) 0.000634 1681. 1681.
1546(39) 0.000644 1681. 1681.
1572(40) 0.000634 1681. 1681.
1609(40) 0.000622 1681. 1681.
1606(40) 0.000625 1681. 1757.
1567(39) 0.000644 1682. 1762.
1599(40) 0.000628 1682. 1768.
1591(40) 0.000631 1682. 1775.
1547(39) 0.000647 1682. 1782.
1626(40) 0.000613 1682. 1791.
1591(40) 0.000625 1682. 1800.
1667(41) 0.000598 1683. 1810.
1629(40) 0.000613 1683. 1822.
1600(40) 0.000628 1683. 1835.
1638(40) 0.000613 1683. 1851.
1712(41) 0.000589 1684. 1869.
1571(40) 0.000641 1684. 1889.
1619(40) 0.000622 1684. 1914.
1769(42) 0.000564 1684. 1942.
1689(41) 0.000589 1685. 1977.
1776(42) 0.000562 1685. 2018.
1804(43) 0.000554 1685. 2069.
1885(44) 0.000528 1685. 2133.
1989(45) 0.000505 1686. 2213.
2037(45) 0.000494 1686. 2317.
2240(47) 0.000449 1686. 2453.
2406(49) 0.000418 1686. 2639.
